Repository: s3k-anshul/apcotex_r-d

File: backend/exports/APCOTEX_Report_057fabe3-87fe-4a92-9b69-d3486c3fcc82_1.md
# HYDROGENATED NBR SYNTHESIS AND LOW-MOLECULAR-WEIGHT HNBR PROCESS LANDSCAPE

## 1. ABSTRACT
This report synthesizes eight patents focused on hydrogenated nitrile rubber (HNBR) synthesis, precursor preparation, and post-hydrogenation purification. The target material is hydrogenated or partially hydrogenated nitrile rubber derived from NBR, typically an acrylonitrile/butadiene copolymer optionally containing additional comonomers. Across the patent set, the central technical objective is to reduce residual unsaturation while controlling molecular weight, Mooney viscosity, polydispersity, and catalyst residues so that HNBR retains heat, ozone, oil, and aging resistance with improved processability. The landscape divides into three major themes: direct hydrogenation of NBR in specialized reactors, one-step or simultaneous metathesis/hydrogenation routes to low-molecular-weight HNBR, and downstream catalyst-removal methods for improving aging performance and color.

US7666950B2 discloses hydrogenation of NBR in a spinning disk reactor, emphasizing lower hydrogen pressure than conventional batch systems and use of homogeneous rhodium/ruthenium catalysts. US20210340285A1 focuses on solution hydrogenation of partially unsaturated NBR using Ru, Pd, or Rh compounds at 60-200°C and 0.7-15 MPa, with explicit attention to minimizing residual catalyst and improving aging. EP2473281B1 and US9150669B2 are the most process-intensive low-MW HNBR disclosures: both describe simultaneous metathesis and hydrogenation in the presence of hydrogen and ruthenium/osmium catalysts, enabling single-step reduction of molecular weight and residual double bonds. US8362154B2 and US7951875B2 are precursor-degradation patents that reduce NBR molecular weight by metathesis before or during hydrogenation, using Grubbs-type catalysts, co-olefins such as 1-hexene or ethylene, and controlled catalyst loadings. US9023914B2 provides a complementary route by preparing NBR in organic solvent with modifiers, enabling tailored precursor architecture before optional hydrogenation. US7846995B2 addresses the purification problem by removing Ru residues from optionally hydrogenated NBR using functionalized ion-exchange resins.

Overall, the evidence supports solution-phase hydrogenation or combined metathesis/hydrogenation as the dominant routes, with catalyst choice, solvent, and post-treatment being key levers for achieving low-RDB, low-MW HNBR suitable for demanding elastomer applications.

## 2. METHODOLOGY
### PRIMARY PATENT EVIDENCE

#### Patent 1
- Patent Number: US7666950B2
- Patent Title: Process for preparing hydrogenated nitrile rubbers
- Assignee: Not disclosed
- Jurisdiction: US
- Publication Year: 2010
- Legal Status: Unknown
- Polymer Type: Not disclosed
- Relevance: Automatically extracted candidate

**Polymerization / Synthesis Method**
- Synthesis method: This patent discloses preparing hydrogenated nitrile rubber by subjecting NBR to hydrogenation in a spinning disk reactor. The process is presented as less demanding in hydrogen pressure than conventional batch hydrogenation and is intended to reduce equipment and manufacturing cost.
- Hydrogen pressure: 3.5 bar to 100 bar — Claim 1
- Hydrogen pressure: 65 to 90 bar — Background discussion of batch hydrogenation
- Mooney viscosity of commercially available HNBR: 55 to 120 ML 1+4 @100°C — Background discussion
- Residual double bond content: up to 18% — Background discussion
- Mooney viscosity of NBR: 30 to 90 ML 1+4 @100°C — Detailed description
- Mooney viscosity of NBR: 30 to 70 ML 1+4 @100°C — Detailed description
- Mooney viscosity of NBR: 30 to 50 ML 1+4 @100°C — Detailed description
- Molecular weight Mw of NBR: 200,000 to 500,000 — Detailed description
- Molecular weight Mw of NBR: 200,000 to 400,000 — Detailed description
- Molecular weight Mn of NBR: 80,000 to 150,000 — Detailed description
- Polydispersity index PDI of NBR: 2.0 to 6.0 — Detailed description
- Polydispersity index PDI of NBR: 2.0 to 4.0 — Detailed description
- NBR composition: 40 to 90 wt.% conjugated diene — Detailed description
- NBR composition: 60 to 85 wt.% conjugated diene — Detailed description
- NBR composition: 10 to 60 wt.% α,β-unsaturated nitrile — Detailed description
- NBR composition: 15 to 40 wt.% α,β-unsaturated nitrile — Detailed description
- Additional monomers: 0 to 40 wt.% — Detailed description
- Additional monomers: 0.1 to 40 wt.% — Detailed description
- Additional monomers: 1 to 30 wt.% — Detailed description

**Relevant Experimental Evidence**
- No experimental evidence extracted from available evidence.

**Technical Relevance**
This patent is directly relevant because it targets the core HNBR hydrogenation step from NBR and provides a reactor-based alternative to conventional batch processing. It is especially important for process intensification and pressure reduction in HNBR manufacture.

#### Patent 2
- Patent Number: US8362154B2
- Patent Title: Metathesis of nitrile rubbers in the presence of transition metal complex …
- Assignee: Not disclosed
- Jurisdiction: US
- Publication Year: 2013
- Legal Status: Unknown
- Polymer Type: Not disclosed
- Relevance: Automatically extracted candidate

**Polymerization / Synthesis Method**
- Synthesis method: This patent discloses molecular-weight degradation of NBR by metathesis using ruthenium/osmium catalysts, with the degraded rubber then serving as a lower-MW precursor for HNBR production. The examples compare Grubbs III and Grubbs II catalysts and show that the newer catalyst gives faster degradation and narrower molecular-weight distributions.
- NBR amount: 40 g — Example 1
- Grubbs III catalyst amount: 80 mg — Example 1
- Grubbs III catalyst loading: 0.02 phr — Example 1
- Ruthenium content: 23 ppm — Example 1
- 1-Hexene amount: 0.8 g — Example 1
- 1-Hexene loading: 2.0 phr — Example 1
- Temperature: 23 °C — Example 1
- Reaction time: 0, 15, 60 min — Example 1
- Mw: 240 kg/mol at 0 min — Example 1
- Mw: 150 kg/mol at 15 min — Example 1
- Mw: 144 kg/mol at 60 min — Example 1
- Mn: 100 kg/mol at 0 min — Example 1
- Mn: 71 kg/mol at 15 min — Example 1
- Mn: 72 kg/mol at 60 min — Example 1
- PDI: 2.4 at 0 min — Example 1
- PDI: 2.1 at 15 min — Example 1
- PDI: 2.0 at 60 min — Example 1
- NBR amount: 40 g — Example 2
- Grubbs III catalyst amount: 200 mg — Example 2
- Grubbs III catalyst loading: 0.05 phr — Example 2
- Ruthenium content: 57 ppm — Example 2
- 1-Hexene amount: 0.8 g — Example 2
- 1-Hexene loading: 2.0 phr — Example 2
- Temperature: 23 °C — Example 2
- Reaction time: 0, 15, 90 min — Example 2
- Mw: 240 kg/mol at 0 min — Example 2
- Mw: 39 kg/mol at 15 min — Example 2
- Mw: 36 kg/mol at 90 min — Example 2
- Mn: 100 kg/mol at 0 min — Example 2
- Mn: 21 kg/mol at 15 min — Example 2
- Mn: 20 kg/mol at 90 min — Example 2
- PDI: 2.4 at 0 min — Example 2
- PDI: 1.8 at 15 min — Example 2
- PDI: 1.8 at 90 min — Example 2

**Relevant Experimental Evidence**
- Example 1: Grubbs III catalyst at 23 ppm Ru with 2.0 phr 1-hexene reduced Mw from 240 to 144 kg/mol and gave gel-free degraded NBR.
- Example 1: Grubbs II catalyst under the same Ru and co-olefin loading was less active and gave higher Mw and broader PDI.
- Example 2: Increasing Ru loading to 57 ppm with Grubbs III catalyst drove Mw down to 36 kg/mol and PDI to 1.8.
- Example 2: Grubbs II catalyst at 57 ppm Ru was less effective than Grubbs III at identical conditions.
- Example 2: Both examples demonstrate that catalyst structure strongly controls metathesis rate and final precursor molecular weight.

**Technical Relevance**
This patent is relevant because it provides a route to low-molecular-weight NBR precursors that can be hydrogenated to low-MW HNBR. It establishes catalyst and co-olefin conditions that directly influence the final HNBR molecular-weight profile.

#### Patent 3
- Patent Number: US7951875B2
- Patent Title: Low molecular weight hydrogenated nitrile rubber
- Assignee: Not disclosed
- Jurisdiction: US
- Publication Year: 2011
- Legal Status: Unknown
- Polymer Type: Not disclosed
- Relevance: Automatically extracted candidate

**Polymerization / Synthesis Method**
- Synthesis method: This patent discloses preparing low molecular weight hydrogenated nitrile rubber by first dissolving NBR in monochlorobenzene and then carrying out metathesis/degradation in the presence of a ruthenium catalyst and co-olefin, followed by hydrogenation. The examples show that catalyst loading, co-olefin choice, and reaction time strongly affect Mw, Mn, PDI, and Mooney viscosity.
- Rubber amount: 200 g — Example 1
- MCB amount: 1133 g — Example 1
- Solid content: 15 wt.-% — Example 1
- Ethylene pressure: 6.9×10^5 Pa — Example 1
- Rubber amount: 200 g — Example 2
- MCB amount: 1133 g — Example 2
- Solid content: 15 wt.-% — Example 2
- Ethylene pressure: 6.9×10^5 Pa — Example 2
- Rubber amount: 75 g — Example 3
- MCB amount: 1175 g — Example 3
- Solid content: 6 wt.-% — Example 3
- Ethylene pressure: 6.9×10^5 Pa — Example 3
- Rubber amount: 75 g — Example 4
- MCB amount: 1175 g — Example 4
- Solid content: 6 wt.-% — Example 4
- 1-Hexene amount: 150 g — Example 4
- Temperature: 80 °C — Table 1
- Catalyst load: 0.05 phr — Table 1
- Catalyst load: 0.10 phr — Table 1
- Catalyst load: 0.25 phr — Table 1
- Co-olefin concentration: 500 psi — Table 1
- Co-olefin amount: 150 g — Table 1
- Mw of starting polymer: 296 kg/mol — Table 2
- Mn of starting polymer: 85 kg/mol — Table 2
- PDI of starting polymer: 3.50 — Table 2
- Mooney viscosity of starting polymer: 73 — Table 2
- Mn: 27 kg/mol — Table 2, typical product
- Mw: 54 kg/mol — Table 2, typical product
- PDI: 2.0 — Table 2, typical product
- Mw: 189 kg/mol — Experiment 1
- Mn: 73 kg/mol — Experiment 1
- PDI: 2.59 — Experiment 1
- Mooney viscosity: 43 — Experiment 1
- Mw: 136 kg/mol — Experiment 2
- Mn: 60 kg/mol — Experiment 2
- PDI: 2.27 — Experiment 2
- Mooney viscosity: 28 — Experiment 2
- Mw: 59 kg/mol — Experiment 3
- Mn: 31 kg/mol — Experiment 3
- PDI: 1.90 — Experiment 3
- Mooney viscosity: 3 — Experiment 3
- Mw: 111 kg/mol — Experiment 4
- Mn: 55 kg/mol — Experiment 4
- PDI: 2.02 — Experiment 4
- Mooney viscosity: 31 — Experiment 4

**Relevant Experimental Evidence**
- Example 1: Ethylene-assisted metathesis at 80 °C and 500 psi co-olefin gave a lower-MW HNBR product.
- Example 2: Higher catalyst loading produced further molecular-weight reduction and lower Mooney viscosity.
- Example 3: Lower solids content and higher catalyst loading yielded the lowest Mw and PDI in the series.
- Example 4: 1-Hexene could replace ethylene as co-olefin and still produce low-MW HNBR.
- Example 4: The data show that metathesis conditions can be tuned to obtain HNBR with Mooney viscosity as low as 3.

**Technical Relevance**
This patent is highly relevant because it directly discloses a practical route to low-MW HNBR through metathesis followed by hydrogenation. It provides concrete process windows for solvent, co-olefin, catalyst loading, and temperature that govern final HNBR properties.

#### Patent 4
- Patent Number: US20210340285A1
- Patent Title: Method for producing hydrogenated nitrile rubber and hnbr compositions thereof
- Assignee: Not disclosed
- Jurisdiction: US
- Publication Year: 2021
- Legal Status: Unknown
- Polymer Type: Not disclosed
- Relevance: Automatically extracted candidate

**Polymerization / Synthesis Method**
- Synthesis method: This patent discloses hydrogenating at least partially unsaturated NBR in solution using ruthenium, palladium, or rhodium compounds, with the stated goal of producing HNBR having good aging properties and low residual catalyst. The disclosure emphasizes catalyst recovery/removal and the adverse effects of noble-metal residues on color, gel content, and aging.
- Ruthenium amount: 10 ppm to 200 ppm — Claim 1
- Ruthenium amount: 10 ppm to 150 ppm — Claim 1
- Ruthenium amount: 10 ppm to 120 ppm — Claim 1
- Ruthenium amount: 10 ppm to 79 ppm — Claim 1
- Ruthenium amount: 42 ppm to 79 ppm — Claim 1
- Palladium amount: 20 ppm to <67 ppm — Claim 1
- Palladium amount: 44 ppm to <67 ppm — Claim 1
- Rhodium amount: 50 ppm to <270 ppm — Claim 1
- Rhodium amount: 79 ppm to <270 ppm — Claim 1
- Rhodium amount: 50 ppm to 250 ppm — Claim 1
- Rhodium amount: 50 ppm to 170 ppm — Claim 1
- Rhodium amount: 79 ppm to 170 ppm — Claim 1
- Hydrogenation temperature: 60 to 200 °C — Claim 1
- Hydrogenation pressure: 700000 to 15000000 Pa — Claim 1
- Hydrogenation time: 1 to 24 h — Claim 1
- HNBR composition: 40 to 90 wt.% conjugated diene — Claim 1
- HNBR composition: 10 to 60 wt.% α,β-unsaturated nitrile — Claim 1
- Rhodium content in cited recovery example: 58 to 60 ppm — Background discussion
- Removal rate: 99% — Background discussion of tin-containing complexing reagent method

**Relevant Experimental Evidence**
- No experimental evidence extracted from available evidence.

**Technical Relevance**
This patent is relevant because it addresses the direct hydrogenation step for HNBR and the critical issue of catalyst residue control. Its disclosed catalyst loadings and reaction windows are useful for balancing hydrogenation efficiency with product aging performance.

#### Patent 5
- Patent Number: EP2473281B1
- Patent Title: Process for the preparation of low molecular weight hydrogenated nitrile rubber
- Assignee: Not disclosed
- Jurisdiction: EP
- Publication Year: 2014
- Legal Status: Unknown
- Polymer Type: Not disclosed
- Relevance: Automatically extracted candidate

**Polymerization / Synthesis Method**
- Synthesis method: This patent discloses a one-step process in which NBR is simultaneously subjected to metathesis and hydrogenation in the presence of hydrogen and a ruthenium- or osmium-based catalyst. The process is designed to produce low-molecular-weight HNBR with reduced residual double bonds, lower Mooney viscosity, and narrower molecular-weight distribution than conventional two-step routes.
- Molecular weight Mw of HNBR: 20,000 to 250,000 — Description
- Mooney viscosity: 1 to 50 ML 1+4 @100°C — Description
- Polydispersity index: less than 3.0 — Description
- NBR Mooney viscosity: 24 to 70 ML 1+4 at 100°C — Description
- NBR Mooney viscosity: 28 to 40 ML 1+4 at 100°C — Description
- NBR molecular weight Mw: 200,000 to 500,000 — Description
- NBR molecular weight Mw: 200,000 to 400,000 — Description
- NBR composition: 40 to 90 wt.% conjugated diene — Description
- NBR composition: 60 to 85 wt.% conjugated diene — Description
- NBR composition: 10 to 60 wt.% α,β-unsaturated nitrile — Description
- NBR composition: 15 to 40 wt.% α,β-unsaturated nitrile — Description
- Additional monomers: 0 to 40 wt.% — Description
- Additional monomers: 0.1 to 40 wt.% — Description
- Additional monomers: 1 to 30 wt.% — Description

**Relevant Experimental Evidence**
- Example 1: Hoveyda catalyst at 0.041 phr and 65.6 ppm metal gave faster hydrogenation than Wilkinson's catalyst.
- Example 1: HNBR 1 reached RDB 0.4% after 240 min and had Mw 113,371 g/mol and Mooney 33.3.
- Example 1: HNBR 2 with Arlt catalyst showed intermediate hydrogenation performance and Mw 133,758 g/mol.
- Example 1: Wilkinson's catalyst with triphenylphosphine co-catalyst gave the highest final Mw and Mooney viscosity among the three systems.
- Example 1: The data demonstrate that catalyst identity strongly affects hydrogenation rate and final HNBR molecular weight.

**Technical Relevance**
This patent is one of the most directly relevant disclosures because it combines metathesis and hydrogenation to make low-MW HNBR in a single step. It provides a clear process target for reducing both residual unsaturation and viscosity while controlling molecular-weight distribution.

#### Patent 6
- Patent Number: US9023914B2
- Patent Title: Nitrile rubbers and production thereof in organic solvents
- Assignee: Not disclosed
- Jurisdiction: US
- Publication Year: 2015
- Legal Status: Unknown
- Polymer Type: Not disclosed
- Relevance: Automatically extracted candidate

**Polymerization / Synthesis Method**
- Synthesis method: This patent discloses free-radical polymerization of NBR in organic solvent using specific modifiers, with optional subsequent hydrogenation to HNBR. The process is aimed at producing nitrile rubbers with tailored molecular weights, polydispersities, and structural elements from the modifier in the main chain or chain ends.
- Acrylonitrile: 37 phm — Example 1 / Table 1
- 1,3-Butadiene: 63 phm — Example 1 / Table 1
- Dimethylacetamide: 51 phm — Example 1 / Table 1
- Vazo® 88: 0.310 phm — Example 1 / Table 1
- DoPAT: 0.222 phm — Example 1 / Table 1
- Polymerization temperature: 100 °C — Example 1 / Table 1
- Polymerization time: 9 h — Example 1 / Table 1
- Final conversion: 50% — Example 1 / Table 1
- Hydroxyethyl acrylate: 20 phm — Example 6 / Table 1
- Acrylonitrile: 30 phm — Example 6 / Table 1
- 1,3-Butadiene: 50 phm — Example 6 / Table 1
- Polymerization time: 6 h — Example 6 / Table 1
- Final conversion: 39% — Example 6 / Table 1
- DoPAT-NBR#7: 50 phm — Example 8 / Table 1
- Styrene: 50 phm — Example 8 / Table 1
- Polymerization temperature: 100 °C — Example 8 / Table 1
- Polymerization time: 13 h — Example 8 / Table 1
- Final conversion: 9.2% — Example 8 / Table 1
- NBR #7 Mn: 12,000 g/mol — Example 8
- DoPAT: 2.22 phm — Example 7 / Table 1
- Polymerization time: 9 h — Example 7 / Table 1
- Final conversion: 48% — Example 7 / Table 1
- MCB: 56 phm — Example 3 / Table 1
- MCB: 56 phm — Example 4 / Table 1
- DMAc: 202 phm — Example 5 / Table 1
- Vazo® 88: 0.23 phm — Example 5 / Table 1
- Polymerization time: 5 h — Example 5 / Table 1
- Final conversion: 28% — Example 5 / Table 1

**Relevant Experimental Evidence**
- Example 1: Organic-solvent NBR synthesis at 100 °C with acrylonitrile/butadiene feed and modifier/initiator system reached 50% conversion.
- Example 6: Hydroxyethyl acrylate termonomer could be incorporated into NBR in organic solvent.
- Example 7: Increasing modifier loading produced a deliberately low-molecular-mass NBR precursor.
- Example 8: The low-Mn NBR precursor from Example 7 was used as a RAFT macromer for block-styrene extension.
- Example 1-8: The examples show that solvent and modifier choice can tune precursor architecture before optional hydrogenation.

**Technical Relevance**
This patent is relevant as a precursor-manufacturing disclosure that enables controlled NBR feedstocks for later hydrogenation to HNBR. It is especially useful where low molecular weight or functionalized HNBR is desired.

#### Patent 7
- Patent Number: US9150669B2
- Patent Title: Process for the preparation of low molecular weight hydrogenated nitrile rubber
- Assignee: Not disclosed
- Jurisdiction: US
- Publication Year: 2015
- Legal Status: Unknown
- Polymer Type: Not disclosed
- Relevance: Automatically extracted candidate

**Polymerization / Synthesis Method**
- Synthesis method: This patent discloses simultaneous hydrogenation and metathesis of NBR in the presence of hydrogen and a ruthenium/osmium catalyst, producing low-molecular-weight HNBR in a single step. The examples compare Hoveyda, Arlt, and Wilkinson-type systems and show that catalyst choice controls hydrogenation rate, residual double bond content, and final molecular weight.
- Molecular weight Mw of HNBR: 20,000 to 250,000 — Description
- Mooney viscosity: 1 to 50 ML 1+4 at 100°C — Description
- Polydispersity index: less than 3.0 — Description
- NBR Mooney viscosity: 24 to 70 ML 1+4 at 100°C — Description
- NBR Mooney viscosity: 28 to 40 ML 1+4 at 100°C — Description
- NBR molecular weight Mw: 200,000 to 500,000 — Description
- NBR molecular weight Mw: 200,000 to 400,000 — Description
- NBR composition: 40 to 90 wt.% conjugated diene — Description
- NBR composition: 60 to 85 wt.% conjugated diene — Description
- NBR composition: 10 to 60 wt.% α,β-unsaturated nitrile — Description
- NBR composition: 15 to 40 wt.% α,β-unsaturated nitrile — Description
- Acrylonitrile: 37 phm — Example 1 / Table 1
- 1,3-Butadiene: 63 phm — Example 1 / Table 1
- Dimethylacetamide: 51 phm — Example 1 / Table 1
- Vazo® 88: 0.310 phm — Example 1 / Table 1
- DoPAT: 0.222 phm — Example 1 / Table 1
- Polymerization temperature: 100 °C — Example 1 / Table 1
- Polymerization time: 9 h — Example 1 / Table 1
- Final conversion: 50% — Example 1 / Table 1
- Hydrogenation catalyst loading: 0.041 phr — Example 1 / Table 1
- Hydrogenation catalyst loading: 0.045 phr — Example 1 / Table 1
- Hydrogenation catalyst loading: 0.060 phr — Example 1 / Table 1
- Metal content: 65.6 ppm — Example 1 / Table 1
- Co-catalyst amount: 1.0 phr triphenylphosphine — Example 1 / Table 1
- Reaction time: 0, 60, 120, 180, 240 min — Example 1 / Table 2
- RDB: 100% at 0 min — Example 1 / Table 2
- RDB: 2.5%, 0.6%, 0.5%, 0.4% for HNBR 1 at 60, 120, 180, 240 min — Example 1 / Table 2
- RDB: 7.0%, 4.5%, 3.9%, 3.5% for HNBR 2 at 60, 120, 180, 240 min — Example 1 / Table 2
- RDB: 15.4%, 3.1%, 1.3%, 0.7% for HNBR 3 at 60, 120, 180, 240 min — Example 1 / Table 2
- Mw: 113371 g/mol — Example 1 / Table 3
- Mn: 48352 g/mol — Example 1 / Table 3
- PDI: 2.34 — Example 1 / Table 3
- Mooney viscosity: 33.3 — Example 1 / Table 3
- Mw: 133758 g/mol — Example 1 / Table 3
- Mn: 54595 g/mol — Example 1 / Table 3
- PDI: 2.45 — Example 1 / Table 3
- Mooney viscosity: 41.3 — Example 1 / Table 3
- Mw: 195304 g/mol — Example 1 / Table 3
- Mn: 64130 g/mol — Example 1 / Table 3
- PDI: 3.05 — Example 1 / Table 3
- Mooney viscosity: 69.3 — Example 1 / Table 3

**Relevant Experimental Evidence**
- Example 1: Hoveyda catalyst at 0.041 phr and 65.6 ppm metal gave the fastest hydrogenation profile.
- Example 1: HNBR 1 reached 0.4% RDB after 240 min and had the lowest Mooney viscosity.
- Example 1: Arlt catalyst gave intermediate hydrogenation performance and intermediate molecular weight.
- Example 1: Wilkinson's catalyst with triphenylphosphine co-catalyst gave the slowest hydrogenation and highest final Mooney viscosity.
- Example 1: The data confirm that catalyst system selection governs both hydrogenation efficiency and final HNBR rheology.

**Technical Relevance**
This patent is highly relevant because it directly claims a one-step route to low-MW HNBR from NBR under hydrogen. It provides a practical catalyst comparison showing how to achieve low residual unsaturation and lower viscosity in the final product.

#### Patent 8
- Patent Number: US7846995B2
- Patent Title: …  -containing catalyst residues from optionally hydrogenated nitrile rubber
- Assignee: Not disclosed
- Jurisdiction: US
- Publication Year: 2010
- Legal Status: Unknown
- Polymer Type: Not disclosed
- Relevance: Automatically extracted candidate

**Polymerization / Synthesis Method**
- Synthesis method: This patent discloses removing ruthenium-containing catalyst residues from optionally hydrogenated nitrile rubber solutions using functionalized ion-exchange resins. The process is intended to improve aging properties, color, and product quality by lowering residual Ru after hydrogenation or metathesis-related processing.
- Ruthenium in feed solution: 5 to 1000 ppm — Claim 2
- Ruthenium in feed solution: 5 to 500 ppm — Claim 3
- HNBR concentration in solution: 0.5 to 30 wt.% — Claim 4
- Resin particle diameter: 0.2 to 2.5 mm dry basis — Claim 1
- Treatment temperature: ca. 100 °C — Example 2A
- Treatment time: 66 h — Example 2A
- Rubber solution amount: 180 g — Example 2A
- Ion exchange resin amount: 0.5 g — Example 2A
- Initial Ru content: 15 ppm — Table 2 / Example 2A and control
- Ru content after treatment: 10 ppm — Example 2A
- Ru removal: 33% — Example 2A

**Relevant Experimental Evidence**
- Example 2A: Treating a standard nitrile rubber solution with 0.5 g Lewatit® MonoPlus MP 500 at about 100 °C for 66 h reduced Ru to 10 ppm.
- Example 2A: The ion-exchange treatment removed 33% of the Ru from the rubber solution.
- Example 2B: The untreated control sample established the initial Ru content for comparison.
- Example 1: The example block indicates a batchwise purification context, though detailed conditions are not fully captured in the extraction.
- Example 2A/2B: The data demonstrate that functionalized resin treatment can lower catalyst residue in rubber solutions.

**Technical Relevance**
This patent is relevant because catalyst residue removal is a critical finishing step for HNBR, especially for aging-sensitive applications. It provides a practical purification route to lower Ru content after hydrogenation or metathesis-based synthesis.

## 3. CROSS-PATENT COMPARISON & SYNTHESIS TRENDS
- US7666950B2 emphasizes reactor intensification via spinning disk hydrogenation, whereas US20210340285A1 and US9150669B2 focus on solution hydrogenation with noble-metal catalysts and explicit residue control.
- US9150669B2 and EP2473281B1 both target low-MW HNBR by simultaneous metathesis/hydrogenation; both use ruthenium/osmium catalyst families, but EP2473281B1 reports Hoveyda/Arlt/Wilkinson comparisons while US9150669B2 frames the process more broadly with formula (I) catalysts.
- US8362154B2 and US7951875B2 are precursor-degradation routes: both use metathesis with co-olefins to lower NBR molecular weight before or during hydrogenation, but US7951875B2 provides more explicit solvent/co-olefin/process data and final HNBR property tables.
- US8362154B2 shows Grubbs III outperforming Grubbs II at 23 and 57 ppm Ru, while US7951875B2 demonstrates that ethylene or 1-hexene and catalyst loading from 0.05 to 0.25 phr can drive Mw down to 54 kg/mol and Mooney viscosity to 3.
- US9023914B2 is upstream of the HNBR step: it prepares tailored NBR in organic solvent with modifiers, enabling controlled precursor architecture before hydrogenation, unlike the other patents that focus on hydrogenation or purification.
- US7846995B2 is downstream of synthesis and addresses Ru removal rather than polymer formation; it complements the hydrogenation patents by improving aging and color through ion-exchange purification.
- Across the hydrogenation patents, the most common catalyst families are rhodium, ruthenium, and palladium compounds, with hydrogenation temperatures spanning 60 to 200 °C and pressures from 3.5 bar up to 15 MPa depending on reactor and catalyst system.
- Residual unsaturation control is strongest in the simultaneous metathesis/hydrogenation patents, where RDB values are driven below 1% in the best examples, while direct hydrogenation patents emphasize catalyst recovery and aging stability.

## 4. CONCLUSION
The evidence shows that HNBR can be produced by three main routes: direct hydrogenation of NBR, simultaneous metathesis/hydrogenation to lower molecular weight during saturation, and precursor tailoring followed by hydrogenation. For the most process-efficient low-MW HNBR, the strongest evidence supports one-step metathesis/hydrogenation using ruthenium/osmium catalysts in solution, with catalyst loadings in the low-ppm to low-phr range and temperatures around 23 to 80 °C in the examples. For conventional hydrogenation, solution-phase Ru/Rh/Pd systems at 60 to 200 °C and 0.7 to 15 MPa are disclosed, but catalyst residue removal is essential to preserve aging performance. Reactor intensification via spinning disk hydrogenation offers a lower-pressure alternative, while ion-exchange purification is a practical finishing step for reducing Ru residues. Based on the evidence, the most robust synthesis strategy for low-MW HNBR is controlled NBR precursor preparation followed by simultaneous metathesis/hydrogenation or direct solution hydrogenation with subsequent catalyst removal, aiming for low residual double bonds, Mw below about 250,000 g/mol, and Mooney viscosity in the 1 to 50 range.

## 5. REFERENCES
- US7666950B2 | Process for preparing hydrogenated nitrile rubbers | Not disclosed | US | 2010 | https://patents.google.com/patent/US7666950B2/en
- US8362154B2 | Metathesis of nitrile rubbers in the presence of transition metal complex … | Not disclosed | US | 2013 | https://patents.google.com/patent/US8362154B2/en
- US7951875B2 | Low molecular weight hydrogenated nitrile rubber | Not disclosed | US | 2011 | https://patents.google.com/patent/US7951875B2/en
- US20210340285A1 | Method for producing hydrogenated nitrile rubber and hnbr compositions thereof | Not disclosed | US | 2021 | https://patents.google.com/patent/US20210340285A1/en
- EP2473281B1 | Process for the preparation of low molecular weight hydrogenated nitrile rubber | Not disclosed | EP | 2014 | https://patents.google.com/patent/EP2473281B1/en
- US9023914B2 | Nitrile rubbers and production thereof in organic solvents | Not disclosed | US | 2015 | https://patents.google.com/patent/US9023914B2/en
- US9150669B2 | Process for the preparation of low molecular weight hydrogenated nitrile rubber | Not disclosed | US | 2015 | https://patents.google.com/patent/US9150669B2/en
- US7846995B2 | …  -containing catalyst residues from optionally hydrogenated nitrile rubber | Not disclosed | US | 2010 | https://patents.google.com/patent/US7846995B2/en

File: backend/exports/APCOTEX_Report_05d5f16b-3f83-4eee-adbd-ad956d66f0b3_1.md
# LOW STYRENE SBR PATENT LANDSCAPE: EMULSION, SOLUTION, AND FUNCTIONALIZED COPOLYMER ROUTES

## 1. ABSTRACT
This report synthesizes six primary patents relevant to low styrene styrene-butadiene rubber (SBR) and closely related styrene-butadiene copolymers. Across the manifest, the target is defined by reduced styrene fraction relative to conventional SBR, with disclosed embodiments spanning emulsion SBR, solution SBR, modified/functionalized SBR, and tapered or low-molecular-weight styrene-butadiene copolymers. The selected patents collectively emphasize control of styrene content, monomer feed ratio, sequence distribution, molecular weight, and post-polymerization functionalization as levers to tune tire-relevant properties such as wet grip, wear resistance, silica affinity, processability, and storage modulus.

Two major polymerization families dominate the landscape. Emulsion polymerization patents (US8530017B2, US9328176B2, EP2986647B1) use water as the continuous medium, with rosin/fatty-acid soaps or reactive emulsifiers, redox initiator systems, mercaptan chain-transfer agents, and low-temperature batch operation around 7–10 °C. These disclosures focus on introducing polar or reactive functionality during emulsion SBR synthesis, then using coagulation, washing, stripping, and drying to isolate the rubber. Solution polymerization patents (US11591428B2, US10174133B2, US11292862B2) use hydrocarbon solvents such as hexane, organolithium initiation, and controlled monomer feeds or terminal modification. These routes provide tighter control over styrene incorporation, microstructure, molecular weight, and functional end groups, while downstream water use is limited to coagulation or solvent-removal workup where disclosed.

A recurring formulation trend is the use of the resulting SBR in tire tread compounds with silica and/or carbon black, often alongside process oil, silane coupling agents, sulfur, and accelerators. Several patents explicitly target improved filler interaction or reduced oil demand, while maintaining or lowering styrene content into ranges consistent with low-styrene SBR embodiments. Overall, the patent set shows that low styrene SBR is not defined by a single synthesis route; rather, it is enabled by feed composition control and by functionalization strategies that preserve performance despite reduced styrene fraction.

## 2. METHODOLOGY
### PRIMARY PATENT EVIDENCE

#### Patent 1
- Patent Number: US11591428B2
- Patent Title: Synthesis of low molecular weight tapered styrene-butadiene copolymer and its …
- Assignee: Bridgestone Corporation
- Jurisdiction: US
- Publication Year: 2023
- Legal Status: Unknown
- Polymer Type: Not disclosed
- Relevance: Automatically extracted candidate

**Polymerization / Synthesis Method**
- Synthesis method: The patent discloses solution polymerization of styrene and 1,3-butadiene in a hydrocarbon solvent using an organolithium initiator and sodium dodecylbenzenesulfonate, followed by coagulation in isopropanol and drum drying. The examples emphasize tapered styrene-butadiene copolymers with controlled sequence distribution and low molecular weight for use as oil replacements in rubber compounds.
- Hexane: 0.18 kg — Example 1
- Styrene: 0.36 kg of 31.8 wt % in hexane — Example 1
- 1,3-Butadiene: 1.68 kg of 20.2 wt % in hexane — Example 1
- SDBS: 2.27 mL of 0.5 M in ethylbenzene — Example 1
- n-Butyl lithium: 6.05 mL of 1.60 M in hexane — Example 1
- Reaction temperature: 60° C. — Example 1
- Batch temperature peak: 69° C. — Example 1
- Polymerization time: 24 minutes + 2 hours — Example 1
- Coagulation medium: isopropanol containing butylated hydroxy toluene (BHT) — Example 1
- Mn: 52 kg/mol — Example 1
- Mw: 55 kg/mol — Example 1
- PDI: 1.05 — Example 1
- Tg: −76.07° C. — Example 1
- Percent styrene: 26.6% — Example 1
- Vinyl: 9.4% — Example 1
- 1,4-butadiene incorporation: 64% — Example 1
- Cis-microstructure: 39.4 weight percent of the butadiene units — Example 1
- Trans-microstructure: 49.6 weight percent of the butadiene units — Example 1
- Hexane: 0.30 kg — Example 2
- Styrene: 0.55 kg of 32.9 wt % in hexane — Example 2
- 1,3-Butadiene: 2.72 kg of 20 wt % in hexane — Example 2
- SDBS: 3.63 mL of 0.5 M in ethylbenzene — Example 2
- n-Butyl lithium: 9.07 mL of 1.60 M in hexane — Example 2
- Reaction temperature: 66° C. — Example 2
- Batch temperature peak: 107° C. — Example 2
- Polymerization time: 20 minutes + 40 minutes — Example 2
- Coagulation medium: isopropanol containing butylated hydroxy toluene (BHT) — Example 2
- Mn: 66 kg/mol — Example 2
- Mw: 74 kg/mol — Example 2
- PDI: 1.12 — Example 2
- Tg: −78.79° C. — Example 2
- Percent styrene: 25.7% — Example 2
- Vinyl: 9.7% — Example 2
- 1,4-butadiene incorporation: 64% — Example 2
- Cis-microstructure: 38.5 weight percent of the butadiene units — Example 2
- Trans-microstructure: 50.1 weight percent of the butadiene units — Example 2
- Medium & Water Role: Solution polymerization in hexane is the core reaction medium; the extracted evidence also discloses later coagulation in isopropanol, but no water-related process step is described.
- low styrene fraction: 26.6% styrene (Example 1); 25.7% styrene (Example 2)

**Medium & Water Role**
- Solution polymerization in hexane is the core reaction medium; the extracted evidence also discloses later coagulation in isopropanol, but no water-related process step is described.
- Core reaction medium: organic hydrocarbon solvent / solution polymerization in hexane

**low styrene fraction**
- 26.6% styrene (Example 1); 25.7% styrene (Example 2)

**Relevant Experimental Evidence**
- Example 1: Produced a tapered styrene-butadiene copolymer with 26.6% styrene and low PDI (1.05) in hexane solution polymerization.
- Example 1: Demonstrated improved wear resistance when used as a partial or full oil replacement in carbon-black-filled rubber.
- Example 2: Produced a similar tapered copolymer with 25.7% styrene and higher molecular weight than Example 1.
- Example 2: Showed that the tapered copolymer improved wear index in rubber compositions relative to the oil-only control.

**Technical Relevance**
This patent is directly relevant because it discloses a styrene-butadiene copolymer with styrene content in the low-to-moderate range and a solution process that enables control of sequence distribution and molecular weight. The disclosed copolymer is positioned for tire tread formulations, making it highly pertinent to low styrene SBR development.

#### Patent 2
- Patent Number: US8530017B2
- Patent Title: Method for preparing styrene-butadiene copolymer using reactive emulsifier and …
- Assignee: Korea Kumho Petrochemical Co., Ltd.
- Jurisdiction: US
- Publication Year: 2013
- Legal Status: Unknown
- Polymer Type: Not disclosed
- Relevance: Automatically extracted candidate

**Polymerization / Synthesis Method**
- Synthesis method: The patent discloses radical emulsion polymerization of styrene and 1,3-butadiene in water using a reactive emulsifier that also participates in polymerization. The process uses a redox initiator system, mercaptan molecular-weight control, and low-temperature batch operation, followed by stripping, drying, and optional use in tire tread compounds.
- Water: 1600 mL — Comparative Example 1
- Potassium rosinate: 22 g — Comparative Example 1
- Fatty acid potassium salt: 36 g — Comparative Example 1
- Potassium chloride: 1.5 g — Comparative Example 1
- Styrene: 290 g — Comparative Example 1
- 1,3-Butadiene: 710 g — Comparative Example 1
- EDTA: 0.5 g — Comparative Example 1
- Sodium hydrosulfite: 0.3 g — Comparative Example 1
- Ferrous sulfate: 0.1 g — Comparative Example 1
- Sodium formaldehyde sulfonate: 0.4 g — Comparative Example 1
- n-Dodecyl mercaptan: 1.0 g — Comparative Example 1
- Methane hydroperoxide: 0.6 g — Comparative Example 1
- Polymerization temperature: 10° C. — Comparative Example 1
- Polymerization time: 8 hours — Comparative Example 1
- Diethylhydroxyamine: 1.0 g — Comparative Example 1
- Weight average molecular weight: 920,000 g/mol — Comparative Example 1
- Water: 1600 mL — Example 1
- Potassium rosinate: 11 g — Example 1
- Fatty acid potassium salt: 18 g — Example 1
- Potassium chloride: 1.5 g — Example 1
- Styrene: 260 g — Example 1
- Methylcarboxylate methacrylate: 30 g — Example 1
- 1,3-Butadiene: 710 g — Example 1
- EDTA: 0.5 g — Example 1
- Sodium hydrosulfite: 0.3 g — Example 1
- Ferrous sulfate: 0.1 g — Example 1
- Sodium formaldehyde sulfonate: 0.4 g — Example 1
- n-Dodecyl mercaptan: 1.0 g — Example 1
- Methane hydroperoxide: 0.6 g — Example 1
- Polymerization temperature: 10° C. — Example 1
- Polymerization time: 8 hours — Example 1
- Diethylhydroxyamine: 1.0 g — Example 1
- Weight average molecular weight: 860,000 g/mol — Example 1
- Water: 1600 mL — Example 2
- Potassium rosinate: 11 g — Example 2
- Fatty acid potassium salt: 18 g — Example 2
- Potassium chloride: 1.5 g — Example 2
- Styrene: 280 g — Example 2
- Polyoxyethylene phosphate methacrylate: 10 g — Example 2
- 1,3-Butadiene: 710 g — Example 2
- EDTA: 0.5 g — Example 2
- Sodium hydrosulfite: 0.3 g — Example 2
- Ferrous sulfate: 0.1 g — Example 2
- Sodium formaldehyde sulfonate: 0.4 g — Example 2
- n-Dodecyl mercaptan: 1.0 g — Example 2
- Methane hydroperoxide: 0.6 g — Example 2
- Polymerization temperature: 10° C. — Example 2
- Polymerization time: 8 hours — Example 2
- Diethylhydroxyamine: 1.0 g — Example 2
- Weight average molecular weight: 820,000 g/mol — Example 2
- Water: 1600 mL — Example 3
- Potassium rosinate: 11 g — Example 3
- Fatty acid potassium salt: 18 g — Example 3
- Potassium chloride: 1.5 g — Example 3
- Styrene: 260 g — Example 3
- Polyoxyethylene phosphate methacrylate: 30 g — Example 3
- 1,3-Butadiene: 710 g — Example 3
- EDTA: 0.5 g — Example 3
- Sodium hydrosulfite: 0.3 g — Example 3
- Ferrous sulfate: 0.1 g — Example 3
- Sodium formaldehyde sulfonate: 0.4 g — Example 3
- n-Dodecyl mercaptan: 1.0 g — Example 3
- Methane hydroperoxide: 0.6 g — Example 3
- Polymerization temperature: 10° C. — Example 3
- Polymerization time: 8 hours — Example 3
- Diethylhydroxyamine: 1.0 g — Example 3
- Weight average molecular weight: 824,000 g/mol — Example 3
- Water: 1600 mL — Example 4
- Potassium rosinate: 11 g — Example 4
- Fatty acid potassium salt: 18 g — Example 4
- Potassium chloride: 1.5 g — Example 4
- Styrene: 260 g — Example 4
- Allyl alcohol ethoxylate: 30 g — Example 4
- 1,3-Butadiene: 710 g — Example 4
- EDTA: 0.5 g — Example 4
- Sodium hydrosulfite: 0.3 g — Example 4
- Ferrous sulfate: 0.1 g — Example 4
- Sodium formaldehyde sulfonate: 0.4 g — Example 4
- n-Dodecyl mercaptan: 1.0 g — Example 4
- Methane hydroperoxide: 0.6 g — Example 4
- Polymerization temperature: 10° C. — Example 4
- Polymerization time: 8 hours — Example 4
- Diethylhydroxyamine: 1.0 g — Example 4
- Weight average molecular weight: 850,000 g/mol — Example 4
- Water: 1600 mL — Example 5
- Potassium rosinate: 11 g — Example 5
- Fatty acid potassium salt: 18 g — Example 5
- Potassium chloride: 1.5 g — Example 5
- Styrene: 260 g — Example 5
- Allyl alcohol polyethylene oxide phosphate: 30 g — Example 5
- 1,3-Butadiene: 710 g — Example 5
- EDTA: 0.5 g — Example 5
- Sodium hydrosulfite: 0.3 g — Example 5
- Ferrous sulfate: 0.1 g — Example 5
- Sodium formaldehyde sulfonate: 0.4 g — Example 5
- n-Dodecyl mercaptan: 1.0 g — Example 5
- Methane hydroperoxide: 0.6 g — Example 5
- Polymerization temperature: 10° C. — Example 5
- Polymerization time: 8 hours — Example 5
- Diethylhydroxyamine: 1.0 g — Example 5
- Weight average molecular weight: 900,000 g/mol — Example 5
- Water: 1600 mL — Example 6
- Potassium rosinate: 11 g — Example 6
- Fatty acid potassium salt: 18 g — Example 6
- Potassium chloride: 1.5 g — Example 6
- Styrene: 260 g — Example 6
- Allyl polyoxyethylene glycol methacrylate: 30 g — Example 6
- 1,3-Butadiene: 710 g — Example 6
- EDTA: 0.5 g — Example 6
- Sodium hydrosulfite: 0.3 g — Example 6
- Ferrous sulfate: 0.1 g — Example 6
- Sodium formaldehyde sulfonate: 0.4 g — Example 6
- n-Dodecyl mercaptan: 1.0 g — Example 6
- Methane hydroperoxide: 0.6 g — Example 6
- Polymerization temperature: 10° C. — Example 6
- Polymerization time: 8 hours — Example 6
- Diethylhydroxyamine: 1.0 g — Example 6
- Weight average molecular weight: 950,000 g/mol — Example 6
- Water: 1600 mL — Example 7
- Potassium rosinate: 11 g — Example 7
- Fatty acid potassium salt: 18 g — Example 7
- Potassium chloride: 1.5 g — Example 7
- Styrene: 260 g — Example 7
- Polyoxypropylene glycol phosphate acrylate: 30 g — Example 7
- 1,3-Butadiene: 710 g — Example 7
- EDTA: 0.5 g — Example 7
- Sodium hydrosulfite: 0.3 g — Example 7
- Ferrous sulfate: 0.1 g — Example 7
- Sodium formaldehyde sulfonate: 0.4 g — Example 7
- n-Dodecyl mercaptan: 1.0 g — Example 7
- Methane hydroperoxide: 0.6 g — Example 7
- Polymerization temperature: 10° C. — Example 7
- Polymerization time: 8 hours — Example 7
- Diethylhydroxyamine: 1.0 g — Example 7
- Weight average molecular weight: 845,000 g/mol — Example 7
- Medium & Water Role: Water is the core polymerization medium in the emulsion/latex process, and it is also used later for coagulation and washing of the crumb rubber.
- low styrene fraction: Not disclosed in extracted evidence

**Medium & Water Role**
- Water is the core polymerization medium in the emulsion/latex process, and it is also used later for coagulation and washing of the crumb rubber.
- Core reaction medium: aqueous emulsion / latex polymerization

**low styrene fraction**
- Not disclosed in extracted evidence

**Relevant Experimental Evidence**
- Example 1: Prepared a standard SBR latex in water and converted it to dry rubber after coagulation, washing, and drying.
- Example 1: Demonstrated a styrene-butadiene copolymer with 920,000 g/mol Mw under emulsion conditions.
- Example 4: Introduced a reactive emulsifier monomer and obtained a functionalized SBR latex with 860,000 g/mol Mw.
- Example 6: Showed that the functionalized copolymer could be extended with epoxidized soybean oil and still be processed into rubber compounds.

**Technical Relevance**
This patent is highly relevant because it is a direct SBR emulsion-polymerization disclosure with styrene and butadiene feed ratios in the low-to-moderate styrene range and explicit control of emulsifier, initiator, and chain-transfer chemistry. It also demonstrates functionalized SBR variants that are used in tire tread formulations, which is important for low styrene SBR performance tuning.

#### Patent 3
- Patent Number: US10174133B2
- Patent Title: Modified styrene-butadiene copolymer, preparation method thereof, and rubber …
- Assignee: Lg Chem, Ltd.
- Jurisdiction: US
- Publication Year: 2019
- Legal Status: Unknown
- Polymer Type: Not disclosed
- Relevance: Automatically extracted candidate

**Polymerization / Synthesis Method**
- Synthesis method: The patent discloses solution polymerization of styrene and 1,3-butadiene in normal hexane using n-butyllithium and a polar additive, followed by terminal capping with butadiene and post-polymerization modification with silane-containing modifiers. The polymer solution is then treated with ethanol, antioxidant, warm water, and roll drying to isolate the modified conjugated diene copolymer.
- Styrene: 29.7 g — Example 1
- 1,3-Butadiene: 78.1 g — Example 1
- Normal hexane: 550 g — Example 1
- 2,2-di(2-tetrahydrofuryl)propane (DTP): 0.124 g — Example 1
- Reaction temperature: 50° C. — Example 1
- n-Butyllithium: 3 mmol — Example 1
- Additional 1,3-butadiene for capping: 2.2 g — Example 1
- Modifier: 0.181 g of 2-methoxyethyl 3-(bis(3-triethoxysilyl)propyl)amino)propanoate — Example 1
- Modifier/[act. Li]: 1.0 — Example 1
- DTP/[act. Li]: 2.3 — Example 1
- Ethanol: used to stop polymerization — Example 1
- BHT solution: 4.5 ml of 0.3 wt % in hexane — Example 1
- Styrene: 270 g — Example 2
- 1,3-Butadiene: 710 g — Example 2
- Normal hexane: 5 kg — Example 2
- 2,2-di(2-tetrahydrofuryl)propane (DTP): 0.94 g — Example 2
- Reaction temperature: 40° C. — Example 2
- n-Butyllithium: 25.40 g (2.62 wt % in hexane, 33% activation) — Example 2
- Additional 1,3-butadiene for capping: 20.0 g — Example 2
- Modifier: 1.98 g of an ethyl 3-(bis(3-triethoxy(methyl)silyl)propyl)amino)propanoate — Example 2
- Modifier/[act. Li]: 0.85 — Example 2
- DTP/[act. Li]: 1.46 — Example 2
- Ethanol: used to stop polymerization — Example 2
- Wingstay K solution: 33 g of 30 wt % in hexane — Example 2
- Weight average molecular weight: 120 ×10^4 g/mol — Example 1 (Table 1)
- Number average molecular weight: 49 ×10^4 g/mol — Example 1 (Table 1)
- Maximum peak molecular weight: 35 ×10^4 g/mol — Example 1 (Table 1)
- Combination efficiency: 77% — Example 1 (Table 1)
- Molecular weight distribution: 2.4 — Example 1 (Table 1)
- Weight average molecular weight: 42 ×10^4 g/mol — Example 2 (Table 1)
- Number average molecular weight: 27 ×10^4 g/mol — Example 2 (Table 1)
- Maximum peak molecular weight: 30 ×10^4 g/mol — Example 2 (Table 1)
- Combination efficiency: 64% — Example 2 (Table 1)
- Molecular weight distribution: 1.4 — Example 2 (Table 1)
- Medium & Water Role: The core polymerization medium is normal hexane solution; water appears later only in the warm-water treatment used to remove solvent before roll drying.
- low styrene fraction: Not disclosed in extracted evidence

**Medium & Water Role**
- The core polymerization medium is normal hexane solution; water appears later only in the warm-water treatment used to remove solvent before roll drying.
- Core reaction medium: organic hydrocarbon solvent / solution polymerization in normal hexane

**low styrene fraction**
- Not disclosed in extracted evidence

**Relevant Experimental Evidence**
- Example 1: Prepared a modified SSBR in hexane with DTP and a silane-containing modifier, then removed solvent with warm water and roll drying.
- Example 2: Demonstrated a larger-scale solution polymerization and modification sequence with a different silane-containing modifier.
- Example 1: Showed high combination efficiency and molecular weight for the modified polymer.
- Example 2: Showed that the modified polymer could be produced with lower molecular weight distribution than Example 1.

**Technical Relevance**
This patent is relevant because it is a direct solution SBR disclosure with explicit styrene and butadiene feed amounts and a controlled modification step. Although the styrene fraction is not explicitly stated as a final composition in the extracted evidence, the patent clearly addresses styrene-butadiene copolymer synthesis and downstream functionalization relevant to low styrene SBR design.

#### Patent 4
- Patent Number: US9328176B2
- Patent Title: Functional styrene-butadiene copolymer
- Assignee: Korea Kumho Petrochemical Co., Ltd.
- Jurisdiction: US
- Publication Year: 2016
- Legal Status: Unknown
- Polymer Type: Not disclosed
- Relevance: Automatically extracted candidate

**Polymerization / Synthesis Method**
- Synthesis method: The patent discloses emulsion polymerization of styrene, butadiene, and an epoxy acrylate monomer in water, followed by acid- or base-catalyzed ring opening of the epoxy group to generate a functional styrene-butadiene copolymer. The resulting latex is compounded with silica and processed into tire tread sheets.
- Water: 1,500 mL — Comparative Example 1
- Sodium rosinate: 25 g — Comparative Example 1
- Sodium salt of fatty acid: 35 g — Comparative Example 1
- Styrene: 400 g — Comparative Example 1
- 1,3-Butadiene: 600 g — Comparative Example 1
- EDTA: 0.6 g — Comparative Example 1
- Ferrous sulfate: 0.1 g — Comparative Example 1
- n-Dodecylmercaptan: 1.5 g — Comparative Example 1
- p-Menthane hydroperoxide: 0.6 g — Comparative Example 1
- Polymerization temperature: 10° C. — Comparative Example 1
- Diethylhydroxylamine: 1.0 g — Comparative Example 1
- Average molecular weight: 843,000 g/mol — Comparative Example 1
- Water: 1,500 mL — Comparative Example 2
- Sodium rosinate: 25 g — Comparative Example 2
- Sodium salt of fatty acid: 35 g — Comparative Example 2
- Styrene: 380 g — Comparative Example 2
- 1,3-Butadiene: 570 g — Comparative Example 2
- Methyl methacrylic acid: 50 g — Comparative Example 2
- EDTA: 0.6 g — Comparative Example 2
- Ferrous sulfate: 0.1 g — Comparative Example 2
- n-Dodecylmercaptan: 1.5 g — Comparative Example 2
- p-Menthane hydroperoxide: 0.6 g — Comparative Example 2
- Polymerization temperature: 10° C. — Comparative Example 2
- Diethylhydroxylamine: 1.0 g — Comparative Example 2
- Average molecular weight: 795,000 g/mol — Comparative Example 2
- Water: 1,500 mL — Example 1 — Example 1
- Sodium rosinate: 25 g — Example 1
- Sodium salt of fatty acid: 35 g — Example 1
- Styrene: 380 g — Example 1
- Glycidyl methyl methacrylate: 50 g — Example 1
- 1,3-Butadiene: 570 g — Example 1
- EDTA: 0.6 g — Example 1
- Ferrous sulfate: 0.1 g — Example 1
- n-Dodecylmercaptan: 1.5 g — Example 1
- p-Menthane hydroperoxide: 0.6 g — Example 1
- Polymerization temperature: 10° C. — Example 1
- Polymerization time: 24 hours — Example 1
- Diethylhydroxylamine: 1.0 g — Example 1
- Sulfuric acid: 20% aqueous solution, 100 g — Example 1
- Average molecular weight: 908,000 g/mol — Example 1
- Water: 1,500 mL — Example 4
- Sodium rosinate: 25 g — Example 4
- Sodium salt of fatty acid: 35 g — Example 4
- Styrene: 380 g — Example 4
- 1,3-Butadiene: 570 g — Example 4
- EDTA: 0.6 g — Example 4
- Ferrous sulfate: 0.1 g — Example 4
- n-Dodecylmercaptan: 1.5 g — Example 4
- p-Menthane hydroperoxide: 0.6 g — Example 4
- Polymerization temperature: 10° C. — Example 4
- Diethylhydroxylamine: 1.0 g — Example 4
- NaOH: 20% aqueous solution, 100 g — Example 4
- Average molecular weight: 740,000 g/mol — Example 4
- Water: 1,500 mL — Example 5
- Sodium rosinate: 25 g — Example 5
- Sodium salt of fatty acid: 35 g — Example 5
- Styrene: 380 g — Example 5
- 1,3-Butadiene: 570 g — Example 5
- EDTA: 0.6 g — Example 5
- Ferrous sulfate: 0.1 g — Example 5
- n-Dodecylmercaptan: 1.5 g — Example 5
- p-Menthane hydroperoxide: 0.6 g — Example 5
- Polymerization temperature: 10° C. — Example 5
- Diethylhydroxylamine: 1.0 g — Example 5
- KOH: 20% aqueous solution, 100 g — Example 5
- Average molecular weight: 791,000 g/mol — Example 5
- Medium & Water Role: Water is the polymerization medium in the emulsion process, and aqueous acid/base solutions are later used for epoxy ring opening and latex workup.
- low styrene fraction: Not disclosed in extracted evidence

**Medium & Water Role**
- Water is the polymerization medium in the emulsion process, and aqueous acid/base solutions are later used for epoxy ring opening and latex workup.
- Core reaction medium: aqueous emulsion / latex polymerization

**low styrene fraction**
- Not disclosed in extracted evidence

**Relevant Experimental Evidence**
- Example 1: Prepared a styrene-butadiene-dihydroxypropyl methacrylate copolymer by emulsion polymerization and sulfuric-acid ring opening.
- Example 4: Showed that NaOH can be used as the ring-opening agent to obtain the hydroxyl-functional copolymer.
- Example 5: Showed that KOH can be used as the ring-opening agent to obtain the hydroxyl-functional copolymer.
- Comparative Example 1: Provided the unfunctionalized SBR baseline for comparison.

**Technical Relevance**
This patent is relevant because it is a direct SBR emulsion-polymerization disclosure with styrene and butadiene feed ratios that can support low-styrene embodiments, while also introducing polar functionality for silica compatibility. The work is important for low styrene SBR because it addresses how to preserve tire-relevant performance while modifying the copolymer architecture.

#### Patent 5
- Patent Number: US11292862B2
- Patent Title: Modified conjugated diene-based polymer, polymer composition, and rubber …
- Assignee: Asahi Kasei Kabushiki Kaisha
- Jurisdiction: US
- Publication Year: 2022
- Legal Status: Unknown
- Polymer Type: Not disclosed
- Relevance: Automatically extracted candidate

**Polymerization / Synthesis Method**
- Synthesis method: The patent discloses continuous solution polymerization of purified 1,3-butadiene and styrene in n-hexane using n-butyllithium and a polar substance, followed by in-line modification with silane-containing modifiers and steam stripping to remove solvent. The examples vary monomer feed rates, initiator rate, polar additive rate, and modifier rate to tune molecular weight, styrene incorporation, and modification ratio.
- Water washing step: circulating water 1 m3/hr — Purification of 1,3-butadiene
- Makeup water: 0.1 m3/hr — Purification of 1,3-butadiene
- Liquid temperature: 30° C. — Water washing step
- Decanter pressure: 1.0 MPaG — Water washing step
- Residence time of 1,3-butadiene phase: 30 minutes — Water washing step
- Steam heating: 89° C. — Water washing step
- Total pressure: 0.01 MPaG — Water washing step
- 10% aqueous solution of Diclean F-504 — Oxygen removal step
- Residence time of 1,3-butadiene phase: 30 minutes — Oxygen removal step
- 10% aqueous solution of caustic soda — Polymerization inhibitor removal step
- Residence time of 1,3-butadiene phase: 60 minutes — Polymerization inhibitor removal step
- Mixed hexane concentration of 1,3-butadiene: 50% by mass — Dehydrating column step
- Styrene feed rate: 9.9 g/min — Table 1
- 1,3-Butadiene feed rate: 18.1 g/min — Table 1
- Normal hexane feed rate: 150.1 g/min — Table 1
- Total impurities: 23 ppm — Table 1
- Polymerization temperature: 70° C. — Table 1
- n-Butyllithium for treatment: 0.104 mmol/min — Table 1
- n-Butyllithium as polymerization initiator: 0.252 mmol/min — Table 1
- Polar substance: 0.0216 g/min — Table 1
- Modifier amount: 0.043 mmol/min — Table 1
- Bound styrene: 35% by mass — Table 1
- 1,2-Vinyl bond: 41 mol % — Table 1
- Weight average molecular weight: 65.1 ×10^4 g/mol — Table 1
- Number average molecular weight: 31.8 ×10^4 g/mol — Table 1
- Peak top molecular weight: 63.6 ×10^4 g/mol — Table 1
- Molecular weight distribution: 2.05 — Table 1
- Ratio of polymer having molecular weight of 2 to 5 million: 1.6% by mass — Table 1
- Mooney viscosity of polymer (100° C.): 56 — Table 1
- Glass transition temperature: −24° C. — Table 1
- Modification ratio: 81% by mass — Table 1
- Modification ratio of low molecular weight component: 47% by mass — Table 1
- Modification degree of low molecular weight component: 58% — Table 1
- Shrinkage factor (g′): 0.68 — Table 1
- Silicon content: 57 mass ppm — Table 1
- Nitrogen content: 19 mass ppm — Table 1
- Nitrogen/Silicon molar ratio: 0.67 — Table 1
- Styrene feed rate: 5 g/min — Table 1 (Sample 7)
- 1,3-Butadiene feed rate: 23 g/min — Table 1 (Sample 7)
- Polar substance: 0.0155 g/min — Table 1 (Sample 7)
- n-Butyllithium as polymerization initiator: 0.252 mmol/min — Table 1 (Sample 7)
- Modifier amount: 0.043 mmol/min — Table 1 (Sample 7)
- Bound styrene: 17% by mass — Table 1 (Sample 7)
- 1,2-Vinyl bond: 23 mol % — Table 1 (Sample 7)
- Weight average molecular weight: 64.9 ×10^4 g/mol — Table 1 (Sample 7)
- Number average molecular weight: 30.1 ×10^4 g/mol — Table 1 (Sample 7)
- Peak top molecular weight: 70.1 ×10^4 g/mol — Table 1 (Sample 7)
- Molecular weight distribution: 2.16 — Table 1 (Sample 7)
- Ratio of polymer having molecular weight of 2 to 5 million: 1.5% by mass — Table 1 (Sample 7)
- Mooney viscosity of polymer (100° C.): 54 — Table 1 (Sample 7)
- Glass transition temperature: −63° C. — Table 1 (Sample 7)
- Styrene feed rate: 12 g/min — Table 1 (Sample 8)
- 1,3-Butadiene feed rate: 16 g/min — Table 1 (Sample 8)
- Polar substance: 0.024 g/min — Table 1 (Sample 8)
- n-Butyllithium as polymerization initiator: 0.252 mmol/min — Table 1 (Sample 8)
- Modifier amount: 0.033 mmol/min — Table 1 (Sample 8)
- Bound styrene: 42% by mass — Table 1 (Sample 8)
- 1,2-Vinyl bond: 46 mol % — Table 1 (Sample 8)
- Weight average molecular weight: 81.3 ×10^4 g/mol — Table 1 (Sample 8)
- Number average molecular weight: 37.8 ×10^4 g/mol — Table 1 (Sample 8)
- Peak top molecular weight: 88.3 ×10^4 g/mol — Table 1 (Sample 8)
- Molecular weight distribution: 2.15 — Table 1 (Sample 8)
- Ratio of polymer having molecular weight of 2 to 5 million: 4% by mass — Table 1 (Sample 8)
- Mooney viscosity of polymer (100° C.): 64 — Table 1 (Sample 8)
- Glass transition temperature: −10° C. — Table 1 (Sample 8)
- Styrene feed rate: 9.9 g/min — Table 1 (Sample 9)
- 1,3-Butadiene feed rate: 18.1 g/min — Table 1 (Sample 9)
- Polar substance: 0.0076 g/min — Table 1 (Sample 9)
- n-Butyllithium as polymerization initiator: 0.08 mmol/min — Table 1 (Sample 9)
- Modifier amount: 0.03 mmol/min — Table 1 (Sample 9)
- Bound styrene: 35% by mass — Table 1 (Sample 9)
- 1,2-Vinyl bond: 41 mol % — Table 1 (Sample 9)
- Weight average molecular weight: 31.2 ×10^4 g/mol — Table 1 (Sample 9)
- Number average molecular weight: 15.0 ×10^4 g/mol — Table 1 (Sample 9)
- Peak top molecular weight: 29.1 ×10^4 g/mol — Table 1 (Sample 9)
- Molecular weight distribution: 2.08 — Table 1 (Sample 9)
- Ratio of polymer having molecular weight of 2 to 5 million: 0.6% by mass — Table 1 (Sample 9)
- Mooney viscosity of polymer (100° C.): 31 — Table 1 (Sample 9)
- Glass transition temperature: −24° C. — Table 1 (Sample 9)
- Medium & Water Role: The core polymerization medium is n-hexane solution; water is used upstream in monomer purification and downstream in washing/dehydration and steam-stripping-related workup steps.
- low styrene fraction: 17% by mass bound styrene — Table 1 (Sample 7)

**Medium & Water Role**
- The core polymerization medium is n-hexane solution; water is used upstream in monomer purification and downstream in washing/dehydration and steam-stripping-related workup steps.
- Core reaction medium: organic hydrocarbon solvent / continuous solution polymerization in n-hexane

**low styrene fraction**
- 17% by mass bound styrene — Table 1 (Sample 7)

**Relevant Experimental Evidence**
- Example 1: Established continuous solution polymerization with purified feeds, in-line modification, and steam stripping to obtain a modified conjugated diene-based polymer.
- Example 1: Achieved 35% bound styrene and 81% modification ratio in the main sample set.
- Sample 7: Lower styrene feed rate gave 17% bound styrene and a much lower Tg of −63° C.
- Sample 8: Higher styrene feed rate gave 42% bound styrene and a higher Tg of −10° C.
- Sample 9: Lower initiator and modifier rates produced a lower-Mw polymer with 35% bound styrene.

**Technical Relevance**
This patent is highly relevant because it directly discloses solution SBR synthesis with explicit control of bound styrene content, including a low-styrene example at 17% by mass. It also links monomer feed ratio and polymerization conditions to properties important for low styrene SBR, such as Tg, Mooney viscosity, and modification ratio.

#### Patent 6
- Patent Number: EP2986647B1
- Patent Title: Oil extended functionalized styrene-butadiene copolymer
- Assignee: ARLANXEO Deutschland GmbH
- Jurisdiction: EP
- Publication Year: 2017
- Legal Status: Unknown
- Polymer Type: Not disclosed
- Relevance: Automatically extracted candidate

**Polymerization / Synthesis Method**
- Synthesis method: The patent discloses emulsion polymerization of styrene and butadiene in water to make standard and functionalized SBR latex, followed by blending with extender oil, coagulation with steam heating, washing with demineralized water, and drying. A functionalized variant is prepared by adding glycidyl methacrylate at the start of polymerization and then using the latex in oil-extended rubber formulations.
- Water: 8,700 g — Example 1
- Emulsifier batch with potassium salt of fatty and rosin acids: 2,330 g — Example 1
- 1,3-Butadiene: 3,830 g — Example 1
- Styrene: 1,486 g — Example 1
- Pinane hydroperoxide: 2.5 g — Example 1
- Activator batch with water, ferrous sulfate, EDTA and sodium formaldehyde sulfoxylate: 390 g — Example 1
- t-Dodecyl mercaptan: 10 g — Example 1
- Polymerization temperature: 7°C — Example 1
- Conversion: 60 % — Example 1
- Polymerization duration: about 7 hours — Example 1
- Oil amount in dry rubber: 37.5 phr — Example 1
- Coagulation temperature: 65°C — Example 1
- Drying time: 18 hours — Example 1
- Water: 8,500 g — Example 4
- Emulsifier batch with potassium salt of fatty and rosin acids: 2,330 g — Example 4
- Phosphoric acid 85 %: 2.1 g — Example 4
- Acetic acid 99 %: 5.4 g — Example 4
- Potassium hydroxide 50 %: 15.3 g — Example 4
- Water in buffering system: 200.0 g — Example 4
- pH: 8.7 — Example 4
- 1,3-Butadiene: 3,830 g — Example 4
- Styrene: 1,242 g — Example 4
- Blend of GMA/styrene: 106/133 g — Example 4
- Pinane hydroperoxide: 2.5 g — Example 4
- Activator batch with water, ferrous sulfate, EDTA and sodium formaldehyde sulfoxylate: 390 g — Example 4
- t-Dodecyl mercaptan: 10 g — Example 4
- Polymerization temperature: 7°C — Example 4
- Conversion: 60 % — Example 4
- Polymerization duration: about 5 hours — Example 4
- pH of final latex: 9.2 — Example 4
- Oil amount in dry rubber: 37.5 phr — Example 4
- Coagulation temperature: 65°C — Example 4
- Drying time: 18 hours — Example 4
- Bound styrene content: 21.0 %wt — Example 6
- cis-1.4: 9.5 %wt — Example 6
- trans-1.4: 76.3 %wt — Example 6
- vinyl 1.2: 14.2 %wt — Example 6
- Mooney viscosity (ML 1+4, 100°C): 45.8 — Example 6
- Average molecular weight (Mw): 356,000 g/mol — Example 6
- Rubber in compound: 96.2 phr — Table 2 and Table 3
- Buna CB 24 (polybutadiene): 30.0 phr — Table 2 and Table 3
- Carbon black (N-339): 75.0 phr — Table 2
- Oil (naphthenic, common soybean or epoxidized soybean): 11.3 phr — Table 2 and Table 3
- Silica (Zeozil 1165 MP): 70.0 phr — Table 3
- Silane (Si 69): 5.6 phr — Table 3
- Medium & Water Role: Water is the polymerization medium in the emulsion latex process, and it is also used later for coagulation and washing of the crumb rubber.
- low styrene fraction: 21.0 %wt bound styrene — Example 6

**Medium & Water Role**
- Water is the polymerization medium in the emulsion latex process, and it is also used later for coagulation and washing of the crumb rubber.
- Core reaction medium: aqueous emulsion / latex polymerization

**low styrene fraction**
- 21.0 %wt bound styrene — Example 6

**Relevant Experimental Evidence**
- Example 1: Prepared standard SBR latex by emulsion polymerization and converted it to dry rubber after oil blending, coagulation, washing, and drying.
- Example 4: Prepared functionalized SBR latex by adding GMA at the start of emulsion polymerization and achieved final latex pH 9.2.
- Example 6: Reported a functionalized SBR with 21.0 wt% bound styrene and Mw of 356,000 g/mol.
- Example 6: Demonstrated use of the functionalized SBR in carbon-black and silica compounds with vegetable-oil-based extender oils.

**Technical Relevance**
This patent is relevant because it is a direct SBR emulsion-polymerization disclosure and explicitly reports a functionalized SBR with 21.0 wt% bound styrene, which falls within a low-styrene regime relative to conventional grades. It also emphasizes oil extension and silica compatibility, both important for low styrene SBR applications in tire tread compounds.

### PATENT COMPARISON TABLE
| Patent | Applicant | Priority | Medium & Water Role | low styrene fraction | Key Findings |
| --- | --- | --- | --- | --- | --- |
| US11591428B2 | Bridgestone Corporation | 2023 | Solution polymerization in hexane is the core reaction medium; the extracted evidence also discloses later coagulation in isopropanol, but no water-related process step is described. | 26.6% styrene (Example 1); 25.7% styrene (Example 2) | Example 1: Produced a tapered styrene-butadiene copolymer with 26.6% styrene and low PDI (1.05) in hexane solution polym |
| US8530017B2 | Korea Kumho Petrochemical Co., Ltd. | 2013 | Water is the core polymerization medium in the emulsion/latex process, and it is also used later for coagulation and washing of the crumb rubber. | Not disclosed in extracted evidence | Example 1: Prepared a standard SBR latex in water and converted it to dry rubber after coagulation, washing, and drying. |
| US10174133B2 | Lg Chem, Ltd. | 2019 | The core polymerization medium is normal hexane solution; water appears later only in the warm-water treatment used to remove solvent before roll drying. | Not disclosed in extracted evidence | Example 1: Prepared a modified SSBR in hexane with DTP and a silane-containing modifier, then removed solvent with warm  |
| US9328176B2 | Korea Kumho Petrochemical Co., Ltd. | 2016 | Water is the polymerization medium in the emulsion process, and aqueous acid/base solutions are later used for epoxy ring opening and latex workup. | Not disclosed in extracted evidence | Example 1: Prepared a styrene-butadiene-dihydroxypropyl methacrylate copolymer by emulsion polymerization and sulfuric-a |
| US11292862B2 | Asahi Kasei Kabushiki Kaisha | 2022 | The core polymerization medium is n-hexane solution; water is used upstream in monomer purification and downstream in washing/dehydration and steam-stripping-related workup steps. | 17% by mass bound styrene — Table 1 (Sample 7) | Example 1: Established continuous solution polymerization with purified feeds, in-line modification, and steam stripping |
| EP2986647B1 | ARLANXEO Deutschland GmbH | 2017 | Water is the polymerization medium in the emulsion latex process, and it is also used later for coagulation and washing of the crumb rubber. | 21.0 %wt bound styrene — Example 6 | Example 1: Prepared standard SBR latex by emulsion polymerization and converted it to dry rubber after oil blending, coa |

## 3. CROSS-PATENT COMPARISON & SYNTHESIS TRENDS
- US11591428B2 and US10174133B2 are solution-polymerized SBR-type materials in hydrocarbon solvent, whereas US8530017B2, US9328176B2, and EP2986647B1 are emulsion/latex processes in water.
- The lowest explicitly disclosed styrene fractions in the manifest are 17% bound styrene in US11292862B2 Sample 7 and 21.0 wt% bound styrene in EP2986647B1 Example 6; US11591428B2 reports 25.7-26.6% styrene in tapered copolymers.
- US11292862B2 uniquely combines continuous solution polymerization with in-line purification of monomers, modifier addition, and steam stripping, while US10174133B2 emphasizes terminal capping and silane-based post-modification.
- US8530017B2 and US9328176B2 both use water-based emulsion polymerization with redox initiators and mercaptan chain-transfer agents, but US8530017B2 focuses on reactive emulsifiers, whereas US9328176B2 focuses on epoxy acrylate functionalization and ring opening.
- EP2986647B1 differs from the other emulsion patents by explicitly incorporating vegetable-oil-based extender oils and reporting oil-extended functionalized SBR latex and dry rubber properties.
- Across the manifest, styrene content is controlled either by monomer feed ratio in solution polymerization or by emulsion recipe design; functionalization is used to recover silica affinity, processability, and tread performance at reduced styrene levels.

## 4. CONCLUSION
The selected primary patents show two complementary routes to low styrene SBR: water-based emulsion polymerization with functional or reactive emulsifiers, and hydrocarbon-solution polymerization with precise feed control and post-polymerization modification. The strongest direct low-styrene disclosures are US11292862B2 (17% bound styrene in a solution polymerized modified conjugated diene polymer) and EP2986647B1 (21.0 wt% bound styrene in a functionalized oil-extended SBR), while US11591428B2 provides tapered SBR at 25.7-26.6% styrene and the emulsion patents demonstrate how polar functionality and oil extension can preserve tire performance. Overall, the manifest indicates that low styrene fraction is achieved not by a single recipe but by coordinated control of monomer ratio, sequence distribution, molecular weight, and functionalization/workup strategy.

## 5. REFERENCES
- US11591428B2 | Synthesis of low molecular weight tapered styrene-butadiene copolymer and its … | Bridgestone Corporation | US | 2023 | https://patents.google.com/patent/US11591428B2/en
- US8530017B2 | Method for preparing styrene-butadiene copolymer using reactive emulsifier and … | Korea Kumho Petrochemical Co., Ltd. | US | 2013 | https://patents.google.com/patent/US8530017B2/en
- US10174133B2 | Modified styrene-butadiene copolymer, preparation method thereof, and rubber … | Lg Chem, Ltd. | US | 2019 | https://patents.google.com/patent/US10174133B2/en
- US9328176B2 | Functional styrene-butadiene copolymer | Korea Kumho Petrochemical Co., Ltd. | US | 2016 | https://patents.google.com/patent/US9328176B2/en
- US11292862B2 | Modified conjugated diene-based polymer, polymer composition, and rubber … | Asahi Kasei Kabushiki Kaisha | US | 2022 | https://patents.google.com/patent/US11292862B2/en
- EP2986647B1 | Oil extended functionalized styrene-butadiene copolymer | ARLANXEO Deutschland GmbH | EP | 2017 | https://patents.google.com/patent/EP2986647B1/en
