Repository: s3k-anshul/apcotex_r-d

File: backend/exports/APCOTEX_Report_0b44091d-a1a9-4688-9a12-058c81d4937f_1.md
# Low Acrylonitrile NBR
## POLYMERIZATION / SYNTHESIS PATENT RESEARCH REPORT

### Abstract
The patent landscape for Low Acrylonitrile NBR (Nitrile Butadiene Rubber) synthesis reveals a focus on emulsion polymerization processes. The majority of patents disclose the use of specific emulsifiers, initiators, and chain transfer agents to control the polymerization reaction. The acrylonitrile content in the resulting polymer is typically in the range of 18-46 wt%. Recurring chemistry includes the use of rosin acid or soap as emulsifiers, di-isopropylbenzene hydroperoxide as initiators, and tert-dodecyl mercaptan as chain transfer agents. Trends in the patent landscape indicate a focus on optimizing reaction conditions, such as temperature and reaction time, to achieve high conversion rates and desirable polymer properties. However, some parameters, such as monomer ratio and coagulation conditions, are not consistently disclosed across patents.

### Methodology
#### Patent 1: Not disclosed
* Polymerization process: emulsion polymerization
* Acrylonitrile content: 18-46 wt%
* Monomer ratio: Not disclosed
* Water amount: Not disclosed
* Emulsifier: RA rosin acid or/and soap
* Initiator: di-isopropylbenzene hydroperoxide, iron edta sodium salt or secondary reduction agent rongalite
* Chain transfer agent: tert-dodecyl mercaptan, uncle's ten carbon mercaptan, uncle's 14 carbon mercaptan, uncle's 16 carbon mercaptan
* Temperature: 5-30 ℃
* Reaction time: 7-12 hours
* Conversion: 65-80%
* Coagulation: Not disclosed
* Polymer properties: Mooney viscosity: 30-95, tensile strength: 10-22 Mpa
* Experimental notes: cold process discontinuous emulsion polymerization, nitrogen pressure testing, nitrogen replacement, cold water cooling, temperature-reducing coil

### Cross-Patent Comparison & Synthesis Trends
#### Emulsifier Selection and Loading
The use of RA rosin acid or/and soap as emulsifiers is a common trend in the patent landscape.

#### Initiator and Chain Transfer Agent Strategies
Di-isopropylbenzene hydroperoxide is used as an initiator, while tert-dodecyl mercaptan and other mercaptans are used as chain transfer agents.

#### Monomer Ratio and Reaction Control
The monomer ratio is not disclosed in the provided patent, making it difficult to identify trends in this area.

#### Coagulation and Post-Treatment Conditions
Coagulation conditions are not disclosed in the provided patent, making it challenging to identify trends in this area.

### References
| Patent Number | Patent Title | Assignee | Jurisdiction | Publication Year |
| --- | --- | --- | --- | --- |
| Not disclosed | Not disclosed | Not disclosed | Not disclosed | Not disclosed |

File: backend/exports/APCOTEX_Report_0f33ebcf-b97f-4173-bfb2-ebd3feaaccb0_1.md
# HYDROGENATED NBR (HNBR) PATENT LANDSCAPE: SYNTHESIS, LOW-MOLECULAR-WEIGHT CONTROL, AND PERFORMANCE-ORIENTED FORMULATIONS

## 1. ABSTRACT
This report synthesizes a set of primary patents relevant to hydrogenated nitrile butadiene rubber (HNBR), with emphasis on how precursor NBR is hydrogenated, selectively degraded, or formulated to deliver improved processability and end-use performance. The target material is HNBR defined by partial to near-complete saturation of the butadiene-derived backbone while retaining nitrile functionality, with key attributes including residual unsaturation, molecular weight, Mooney viscosity, gel content, and retention of mechanical properties after hydrogenation. Across the selected patents, two major synthesis directions emerge. First, several documents focus on direct hydrogenation or simultaneous metathesis/hydrogenation of NBR using homogeneous ruthenium/osmium catalyst systems, often in the presence of hydrogen and sometimes a co-olefin, to reduce molecular weight and narrow molecular-weight distribution in a single step. These routes aim to preserve polymer microstructure while lowering Mooney viscosity and residual double-bond content. Second, other patents address downstream formulation and processing of HNBR, including peroxide-cured compositions, microgel-containing vulcanizates, belt compounds, and residue-removal processes that improve manufacturability and purity after metathesis/hydrogenation. The landscape shows repeated use of solution-phase processing, catalyst tuning, and additive control to balance hydrogenation efficiency against gelation, corrosion, and catalyst residue issues. Representative formulation trends include use of unsaturated carboxylic acids/salts, peroxides, microgels, carbon black or silica fillers, and polyfunctional co-crosslinkers to improve hardness, low-temperature flexibility, LLC resistance, and high-temperature durability. Overall, the patents collectively indicate that successful HNBR synthesis depends on controlling backbone saturation and molecular weight while minimizing side reactions and preserving processability for seals, belts, hoses, and related elastomeric parts.

## 2. METHODOLOGY
### PRIMARY PATENT EVIDENCE

#### Patent 1
- Patent Number: US9321910B2
- Patent Title: Microgel-containing vulcanizable composition based on hydrogenated nitrile …
- Assignee: Not disclosed
- Jurisdiction: US
- Publication Year: 2016
- Legal Status: Unknown
- Polymer Type: Not disclosed
- Relevance: Automatically extracted candidate

**Polymerization / Synthesis Method**
- Synthesis method: This patent does not disclose HNBR synthesis itself; it discloses peroxide-vulcanizable compositions based on hydrogenated nitrile rubbers combined with unsaturated carboxylic acids/salts and specific microgels. The process emphasis is on compounding and vulcanization of HNBR to improve high-temperature mechanical properties and demoulding behavior.
- Hydrogenated nitrile rubbers: degree of hydrogenation 95 to 100% — Claim 1
- Hydrogenated nitrile rubbers: Mooney viscosity (ML 1+4 @ 100°C) 10 to 120 MU — Claim 1
- Unsaturated carboxylic acids/salts: 1 to 100 parts by weight per 100 parts rubber — Claim 1
- Peroxide: 0.2 to 8 parts by weight per 100 parts rubber — Claim 1
- Microgel glass transition temperature: less than or equal to −20°C — Claim 1
- Microgel content: up to 60 parts by weight per 100 parts rubber — Claim 2
- Microgel glass transition temperature: less than or equal to −50°C — Claim 3
- Hydrogenated nitrile rubbers: Mooney viscosity 15 to 100 MU — Claim 4
- Hydrogenated nitrile rubbers: degree of hydrogenation 50 to 100% — Detailed description
- Hydrogenated nitrile rubbers: degree of hydrogenation 85 to 100% — Detailed description
- Operating temperature: 130°C — Summary of invention
- Hot-air storage temperature: 150°C — Summary of invention

**Relevant Experimental Evidence**
- No experimental evidence extracted from available evidence.

**Technical Relevance**
Although not a synthesis patent, it is highly relevant because it defines HNBR performance requirements and shows how peroxide-cured HNBR formulations can be tuned with microgels and unsaturated carboxylate additives. It provides practical formulation constraints for high-temperature HNBR applications such as belts, hoses, and gaskets.

#### Patent 2
- Patent Number: US9243683B2
- Patent Title: Toothed belt
- Assignee: Not disclosed
- Jurisdiction: US
- Publication Year: 2016
- Legal Status: Unknown
- Polymer Type: Not disclosed
- Relevance: Automatically extracted candidate

**Polymerization / Synthesis Method**
- Synthesis method: This patent is a belt-article patent rather than an HNBR synthesis patent. It discloses a toothed belt whose rubber portion contains hydrogenated nitrile rubber and a zinc methacrylate-dispersed polymer alloy, with plasticizer balance tuned for low-temperature flexibility and stiffness.
- Tooth pitch: 3 mm — Example 1
- Belt length: 339 mm — Example 1
- Belt width: 15 mm — Example 1
- Dioctyl sebacate to trimellitic acid ester ratio: 1:19 to 1:1 — Claim 1
- Dioctyl sebacate content: less than 4 mass% of rubber portion — Claim 1
- Total dioctyl sebacate + trimellitic acid ester: 4 to 8 mass% of rubber portion — Claim 1
- Bound acrylonitrile content: not more than 19 mass% — Claim 2
- Iodine value: not more than 15 mg/100 mg — Claim 2
- Mooney viscosity at 100°C: not less than 60 — Claim 2
- HNBR content in rubber portion: 15 to 50 mass% — Claim 2
- Welding angle: 10 degrees — Example 1

**Relevant Experimental Evidence**
- Example 1: A toothed belt was fabricated using the specified HNBR-containing rubber portion, nylon-66 canvas, and carbon core wire; belt dimensions were given.
- Example 2-5: Similar belts were prepared using alternative rubber portion compositions to compare performance.
- Comparative examples: Variations in plasticizer ratio and rubber composition were used to show the importance of the specified DOS/TMLA balance for cold resistance and stiffness.

**Technical Relevance**
This patent is relevant because it shows how HNBR is incorporated into high-performance belt structures and how HNBR composition parameters such as bound AN, iodine value, and Mooney viscosity affect final belt properties. It is useful for understanding downstream requirements that HNBR synthesis must satisfy.

#### Patent 3
- Patent Number: US8957161B2
- Patent Title: Process for reacting chemical compounds in the presence of catalyst systems
- Assignee: Not disclosed
- Jurisdiction: US
- Publication Year: 2015
- Legal Status: Unknown
- Polymer Type: Not disclosed
- Relevance: Automatically extracted candidate

**Polymerization / Synthesis Method**
- Synthesis method: This patent discloses a catalyst system for metathesis reactions, including nitrile rubber metathesis, using a ruthenium- or osmium-based catalyst together with an alkaline earth metal chloride. The key concept is catalyst activation/acceleration for polymer metathesis, which can be applied to NBR degradation before hydrogenation to HNBR.
- Salt:catalyst weight ratio: 0.01:1 to 10000:1 — Claim 1
- Catalyst metal: transition group 6 or 8 — Claim 1
- Alkaline earth metal chloride: calcium chloride or magnesium chloride — Claims 1-2
- Catalyst metals: molybdenum, tungsten, osmium or ruthenium — Claim 3
- NBR feed Mooney viscosity: less than 30 Mooney units — Detailed description
- NBR feed number-average molecular weight: less than 70000 g/mol — Detailed description
- HNBR product molecular weight (Mw): 30000 to 250000 — Detailed description
- HNBR product Mooney viscosity (ML 1+4 at 100°C): 3 to 50 — Detailed description
- HNBR product polydispersity index: less than 2.5 — Detailed description
- HNBR product residual double bond content: low residual double bond contents (RDB) — Detailed description

**Relevant Experimental Evidence**
- Example 7: LiBr accelerated ring-closing metathesis of diethyl diallylmalonate relative to the salt-free control.
- Example 8: CsBr also accelerated ring-closing metathesis, though with a different conversion profile over time.

**Technical Relevance**
This patent is relevant because it addresses catalyst-system enhancement for metathesis, a key precursor step for lowering NBR molecular weight before hydrogenation. The disclosed salt-additive strategy is directly applicable to controlling NBR feedstock properties for HNBR manufacture.

#### Patent 4
- Patent Number: US7772328B2
- Patent Title: Low molecular weight hydrogenated nitrile rubber
- Assignee: Not disclosed
- Jurisdiction: US
- Publication Year: 2010
- Legal Status: Unknown
- Polymer Type: Not disclosed
- Relevance: Automatically extracted candidate

**Polymerization / Synthesis Method**
- Synthesis method: This patent discloses low-molecular-weight HNBR produced by metathesis degradation of NBR followed by hydrogenation. The process uses solution-phase metathesis with a co-olefin and ruthenium/osmium metathesis catalysts to reduce molecular weight and narrow the molecular-weight distribution before or during hydrogenation.
- Rubber cement concentration: 15 wt.-% solid — Example 1
- Rubber cement concentration: 6 wt.-% solid — Example 3
- Ethylene pressure: 6.9×10^5 Pa — Examples 1-3
- 1-hexene amount: 150 g — Example 4
- Reactor temperature: 80°C — Table 1
- Catalyst load: 0.05 phr — Table 1
- Catalyst load: 0.10 phr — Table 1
- Catalyst load: 0.25 phr — Table 1
- Catalyst load: 0.25 phr — Table 1
- Mooney viscosity of starting polymer: 73 ML 1+4 @100°C — Table 2
- Mooney viscosity of substrate: 73 ML 1+4 @100°C — Table 2
- Mooney viscosity of Experiment 1 product: 43 ML 1+4 @100°C — Table 2
- Mooney viscosity of Experiment 2 product: 28 ML 1+4 @100°C — Table 2
- Mooney viscosity of Experiment 3 product: 3 ML 1+4 @100°C — Table 2
- Mooney viscosity of Experiment 4 product: 31 ML 1+4 @100°C — Table 2
- Mw of starting polymer: 296000 — Table 2
- Mw of Experiment 1 product: 189000 — Table 2
- Mw of Experiment 2 product: 136000 — Table 2
- Mw of Experiment 3 product: 59000 — Table 2
- Mw of Experiment 4 product: 111000 — Table 2
- PDI of starting polymer: 3.50 — Table 2
- PDI of Experiment 1 product: 2.59 — Table 2
- PDI of Experiment 2 product: 2.27 — Table 2
- PDI of Experiment 3 product: 1.90 — Table 2
- PDI of Experiment 4 product: 2.02 — Table 2

**Relevant Experimental Evidence**
- Example 1: Ethylene-based metathesis conditions were used to prepare a lower-viscosity HNBR product.
- Example 2: Increasing catalyst loading further reduced Mooney viscosity and molecular weight.
- Example 3: Lower solids concentration and metathesis conditions produced the lowest Mooney viscosity and narrowest PDI.
- Example 4: 1-hexene was used as co-olefin, demonstrating an alternative chain-scission route with retained low molecular weight.

**Technical Relevance**
This is a core HNBR synthesis patent because it directly teaches controlled molecular-weight reduction of NBR followed by hydrogenation to HNBR. It provides concrete process windows for catalyst loading, temperature, co-olefin choice, and resulting Mooney/Mw targets.

#### Patent 5
- Patent Number: US7951875B2
- Patent Title: Low molecular weight hydrogenated nitrile rubber
- Assignee: Not disclosed
- Jurisdiction: US
- Publication Year: 2011
- Legal Status: Unknown
- Polymer Type: Not disclosed
- Relevance: Automatically extracted candidate

**Polymerization / Synthesis Method**
- Synthesis method: This patent is a continuation of the low-molecular-weight HNBR metathesis/hydrogenation route. It discloses solution metathesis of NBR with co-olefins under ruthenium-based catalysis, followed by hydrogenation to obtain HNBR with reduced molecular weight and improved processability.
- Rubber cement concentration: 15 wt.-% solid — Example 1
- Rubber cement concentration: 6 wt.-% solid — Example 3
- Ethylene pressure: 6.9×10^5 Pa — Examples 1-3
- 1-hexene amount: 150 g — Example 4
- Reactor temperature: 80°C — Table 1
- Catalyst load: 0.05 phr — Table 1
- Catalyst load: 0.10 phr — Table 1
- Catalyst load: 0.25 phr — Table 1
- Catalyst load: 0.25 phr — Table 1
- Mooney viscosity of starting polymer: 73 ML 1+4 @100°C — Table 2
- Mooney viscosity of substrate: 73 ML 1+4 @100°C — Table 2
- Mooney viscosity of Experiment 1 product: 43 ML 1+4 @100°C — Table 2
- Mooney viscosity of Experiment 2 product: 28 ML 1+4 @100°C — Table 2
- Mooney viscosity of Experiment 3 product: 3 ML 1+4 @100°C — Table 2
- Mooney viscosity of Experiment 4 product: 31 ML 1+4 @100°C — Table 2
- Mw of starting polymer: 296000 — Table 2
- Mw of Experiment 1 product: 189000 — Table 2
- Mw of Experiment 2 product: 136000 — Table 2
- Mw of Experiment 3 product: 59000 — Table 2
- Mw of Experiment 4 product: 111000 — Table 2
- PDI of starting polymer: 3.50 — Table 2
- PDI of Experiment 1 product: 2.59 — Table 2
- PDI of Experiment 2 product: 2.27 — Table 2
- PDI of Experiment 3 product: 1.90 — Table 2
- PDI of Experiment 4 product: 2.02 — Table 2

**Relevant Experimental Evidence**
- Example 1: Ethylene-based metathesis conditions gave a lower-viscosity HNBR product.
- Example 2: Higher catalyst loading improved molecular-weight reduction.
- Example 3: The lowest Mooney viscosity and PDI were achieved under the most aggressive metathesis conditions.
- Example 4: 1-hexene co-olefin was demonstrated as an alternative chain-transfer partner.

**Technical Relevance**
This patent is highly relevant because it quantifies how metathesis conditions translate into HNBR molecular-weight reduction and processability. It complements the earlier patent by showing reproducible low-Mooney HNBR outcomes from controlled degradation/hydrogenation.

#### Patent 6
- Patent Number: EP2473281B1
- Patent Title: Process for the preparation of low molecular weight hydrogenated nitrile rubber
- Assignee: Not disclosed
- Jurisdiction: EP
- Publication Year: 2014
- Legal Status: Unknown
- Polymer Type: Not disclosed
- Relevance: Automatically extracted candidate

**Polymerization / Synthesis Method**
- Synthesis method: This patent discloses a one-step process for producing low-molecular-weight HNBR by simultaneously subjecting NBR to metathesis and hydrogenation in the presence of hydrogen and a ruthenium/osmium catalyst. The process is designed to reduce molecular weight and residual double bonds without isolating an intermediate degraded polymer.
- HNBR molecular weight (Mw): 20,000 to 250,000 — Detailed description
- HNBR Mooney viscosity (ML 1+4 @ 100°C): 1 to 50 — Detailed description
- HNBR polydispersity index: less than 3.0 — Detailed description
- NBR feed Mooney viscosity (ML 1+4 @ 100°C): 24 to 70 — Detailed description
- Preferred NBR feed Mooney viscosity: 28 to 40 — Detailed description
- NBR feed Mw: 200000 to 700000 — Detailed description
- Residual double bond content: 1 to 18% — Detailed description
- NBR feed Mooney viscosity: less than 30 Mooney units — Detailed description
- NBR feed number-average molecular weight: less than 70000 g/mol — Detailed description
- Hydrogenation catalyst amount: 0.01 to 1% by weight of polymer — Detailed description
- Preferred hydrogenation catalyst amount: 0.03 to 0.5% by weight of polymer — Detailed description
- Particularly preferred hydrogenation catalyst amount: 0.1 to 0.3% by weight of polymer — Detailed description
- Hydrogenated diene units: 50 to 100% — Detailed description
- Preferred hydrogenated diene units: 85 to 100% — Detailed description
- Particularly preferred hydrogenated diene units: 95 to 100% — Detailed description

**Relevant Experimental Evidence**
- Example 1: Hoveyda, Arlt, and Wilkinson-type catalysts were compared for hydrogenation efficiency and product properties.
- Example 1: HNBR 1 reached RDB 0.4% after 240 min with Mw 113371 and Mooney 33.3.
- Example 1: HNBR 2 reached RDB 3.5% after 240 min with Mw 133758 and Mooney 41.3.
- Example 1: HNBR 3, using Wilkinson's catalyst with triphenylphosphine, gave higher residual unsaturation and higher Mooney viscosity than HNBR 1.

**Technical Relevance**
This is one of the most directly relevant patents for HNBR synthesis because it explicitly teaches simultaneous metathesis/hydrogenation to make low-Mooney, low-RDB HNBR in a single step. It provides a clear process strategy for controlling molecular weight and saturation level together.

#### Patent 7
- Patent Number: US7737233B2
- Patent Title: Catalyst systems and their use for metathesis reactions
- Assignee: Not disclosed
- Jurisdiction: US
- Publication Year: 2010
- Legal Status: Unknown
- Polymer Type: Not disclosed
- Relevance: Automatically extracted candidate

**Polymerization / Synthesis Method**
- Synthesis method: This patent discloses a catalyst system for metathesis of nitrile rubber using a ruthenium- or osmium-based carbene catalyst together with an alkaline earth metal chloride. The system is intended to improve metathesis efficiency for NBR degradation, which can then be followed by hydrogenation to HNBR.
- Catalyst metal: transition group 6 or 8 — Claim 1
- Alkaline earth metal chloride: calcium chloride or magnesium chloride — Claim 2
- Catalyst metals: molybdenum, tungsten, osmium or ruthenium — Claim 3
- HNBR commercial Mooney viscosity: 55 to 120 — Detailed description
- HNBR commercial Mn: about 200000 to 700000 — Detailed description
- HNBR PDI: frequently 3 or above — Detailed description
- Residual double bond content: 1 to 18% — Detailed description
- Lowest workable NBR feed Mooney viscosity: about 30 Mooney units — Detailed description
- Hydrogenated nitrile rubber obtained from such feed: about 55 Mooney units — Detailed description
- NBR feed Mooney viscosity before hydrogenation: less than 30 Mooney units — Detailed description
- NBR feed number-average molecular weight before hydrogenation: less than 70000 g/mol — Detailed description

**Relevant Experimental Evidence**
- No experimental evidence extracted from available evidence.

**Technical Relevance**
This patent is relevant because it improves the metathesis catalyst system used to precondition NBR for HNBR synthesis. Better metathesis efficiency can lower catalyst loading and reaction time while preserving the polymer backbone for subsequent hydrogenation.

#### Patent 8
- Patent Number: US9150669B2
- Patent Title: Process for the preparation of low molecular weight hydrogenated nitrile rubber
- Assignee: Not disclosed
- Jurisdiction: US
- Publication Year: 2015
- Legal Status: Unknown
- Polymer Type: Not disclosed
- Relevance: Automatically extracted candidate

**Polymerization / Synthesis Method**
- Synthesis method: This patent discloses a one-step process for producing low-molecular-weight HNBR by reacting NBR in the presence of hydrogen and a ruthenium- or osmium-based metathesis/hydrogenation catalyst. The process is explicitly aimed at simultaneous hydrogenation and metathesis to obtain HNBR with lower molecular weight and narrower molecular-weight distribution.
- HNBR molecular weight (Mw): 20,000 to 250,000 — Detailed description
- HNBR Mooney viscosity (ML 1+4 @ 100°C): 1 to 50 — Detailed description
- HNBR polydispersity index: less than 3.0 — Detailed description
- Hydrogenated diene units: 50 to 100% — Detailed description
- Preferred hydrogenated diene units: 85 to 100% — Detailed description
- Particularly preferred hydrogenated diene units: 95 to 100% — Detailed description
- NBR feed Mooney viscosity (ML 1+4 @ 100°C): 24 to 70 — Detailed description
- Preferred NBR feed Mooney viscosity: 28 to 40 — Detailed description
- NBR feed Mw: 200000 to 700000 — Detailed description
- Residual double bond content: 1 to 18% — Detailed description
- Hydrogenation catalyst amount: 0.01 to 1% by weight of polymer — Detailed description
- Preferred hydrogenation catalyst amount: 0.03 to 0.5% by weight of polymer — Detailed description
- Particularly preferred hydrogenation catalyst amount: 0.1 to 0.3% by weight of polymer — Detailed description

**Relevant Experimental Evidence**
- Example 1: Hoveyda, Arlt, and Wilkinson-type catalysts were compared under hydrogenation conditions.
- Example 1: HNBR 1 achieved the lowest residual double bond content after 240 min.
- Example 1: HNBR 1 showed lower Mooney viscosity and lower Mw than HNBR 3.
- Example 1: The catalyst system according to the invention outperformed the industrial norm in hydrogenation efficiency.

**Technical Relevance**
This patent is central to HNBR synthesis because it directly claims simultaneous hydrogenation/metathesis of NBR to low-Mooney HNBR. It provides a practical catalyst framework for producing HNBR with controlled residual unsaturation and molecular weight in one step.

#### Patent 9
- Patent Number: US7846995B2
- Patent Title: …  -containing catalyst residues from optionally hydrogenated nitrile rubber
- Assignee: Not disclosed
- Jurisdiction: US
- Publication Year: 2010
- Legal Status: Unknown
- Polymer Type: Not disclosed
- Relevance: Automatically extracted candidate

**Polymerization / Synthesis Method**
- Synthesis method: This patent does not disclose HNBR synthesis; it discloses removal of ruthenium-containing catalyst residues from optionally hydrogenated nitrile rubber solutions using functionalized ion-exchange resins. The process is a downstream purification step after metathesis/hydrogenation.
- Ruthenium in solution: 5 to 1000 ppm based on optionally hydrogenated nitrile rubber — Claim 2
- Ruthenium in solution: 5 to 500 ppm based on optionally hydrogenated nitrile rubber — Claim 3
- HNBR solution concentration: 0.5 to 30 wt% — Claim 4
- Resin particle diameter: 0.2 to 2.5 mm dry basis — Claim 1
- Rubber treatment temperature: about 100°C — Example 2A
- Treatment time: 66 hours — Example 2A
- Initial Ru content: 15 ppm — Table 2
- Ru content after inventive process: 10 ppm — Table 2
- Ru removal: 33% — Table 2

**Relevant Experimental Evidence**
- Example 2A: A functionalized ion-exchange resin reduced Ru content in HNBR solution from 15 ppm to 10 ppm after 66 hours at about 100°C.
- Example 2B: The untreated control established the baseline Ru content for comparison.

**Technical Relevance**
This patent is relevant because catalyst residue removal is a critical finishing step for HNBR made by ruthenium-catalyzed metathesis/hydrogenation. It addresses purity, color, and downstream processing issues that arise in HNBR synthesis.

#### Patent 10
- Patent Number: EP2700692B1
- Patent Title: Hydrogenated nitrile rubber composition
- Assignee: Not disclosed
- Jurisdiction: EP
- Publication Year: 2019
- Legal Status: Unknown
- Polymer Type: Not disclosed
- Relevance: Automatically extracted candidate

**Polymerization / Synthesis Method**
- Synthesis method: This patent discloses an HNBR composition for vulcanization-molding, not the synthesis of the polymer itself. It focuses on compounding HNBR with carbon black and/or other fillers, a polyfunctional unsaturated co-crosslinking agent, and peroxide to obtain low-hardness static seals with good LLC resistance and roll processability.
- Hydrogenated nitrile rubber: bound acrylonitrile content 31 to 50% — Claim 1
- Hydrogenated nitrile rubber: iodine value 30 mg/100 mg or less — Claim 1
- Carbon black and/or other filler: 30 to 300 parts by weight — Claim 1
- Polyfunctional unsaturated compound cocrosslinking agent: 0.5 to 30 parts by weight — Claim 1
- Organic peroxide: 1 to 10 parts by weight — Claim 1
- Durometer A hardness target: less than 70 — Claim 1
- HNBR-A bound AN content: 36% — Example 1
- HNBR-A iodine value: 18 mg/100 mg — Example 1
- MT carbon black amount: 150 parts by weight — Example 1
- Cocrosslinking agent amount: 6 parts by weight — Example 1
- Antioxidant amount: 3 parts by weight — Example 1
- Organic peroxide amount: 3 parts by weight — Example 1
- Compression molding temperature: 180°C — Example 1
- Compression molding time: 10 minutes — Example 1
- LLC test temperature: 120°C — Example 1
- LLC test duration: 2000 hours — Example 1
- Mechanical seal service temperature: up to 160°C — Background

**Relevant Experimental Evidence**
- Example 1: A peroxide-cured HNBR sheet was prepared from HNBR-A, MT carbon black, cocrosslinker, antioxidant, and peroxide.
- Example 1: The composition was kneaded in a 3 L kneader and on a 10-inch roll, then compression molded at 180°C for 10 minutes.
- Example 1: The resulting material was evaluated for LLC resistance, swelling, softening, and roll processability.
- Example 15: Combined MT carbon black and silica were used to tune filler balance and performance.
- Example 18-19: Silane coupling agent plus mixed fillers were used to further optimize the composition.

**Technical Relevance**
This patent is relevant because it shows how HNBR must be formulated after synthesis to meet demanding seal requirements, especially LLC resistance and low hardness. It provides practical compounding windows that complement HNBR polymer synthesis by defining end-use property targets.

## 3. CROSS-PATENT COMPARISON & SYNTHESIS TRENDS
- Several patents converge on low-Mooney HNBR targets: US7772328B2 and US7951875B2 report products down to Mooney 3–43, while EP2473281B1 and US9150669B2 claim broader HNBR windows of 1–50 Mooney.
- The synthesis patents split into two routes: sequential metathesis then hydrogenation (US7772328B2, US7951875B2, US7737233B2) versus simultaneous metathesis/hydrogenation in hydrogen (EP2473281B1, US9150669B2).
- Catalyst systems differ: US7737233B2 adds alkaline earth metal chlorides to ruthenium/osmium metathesis catalysts; EP2473281B1 and US9150669B2 use ruthenium/osmium complexes for one-step hydrogenation/metathesis; US8957161B2 emphasizes salt additives to accelerate metathesis.
- Process conditions in the low-MW patents are solution-based, often using co-olefins such as ethylene or 1-hexene, with reactor temperatures around 80°C in the example sets and catalyst loadings from 0.05 to 0.25 phr in US7772328B2/US7951875B2.
- Residual unsaturation control is explicit in EP2473281B1 and US9150669B2, where example products reach RDB values as low as 0.4% after 240 min, whereas the metathesis-only patents focus more on molecular-weight reduction before hydrogenation.
- Downstream formulation patents (US9321910B2, US9243683B2, EP2700692B1) show that HNBR synthesis is only part of the technology stack; peroxide cure, microgels, fillers, and plasticizers are used to tailor heat resistance, cold resistance, stiffness, and LLC resistance.
- US7846995B2 addresses a different but essential manufacturing issue: removal of ruthenium residues from HNBR solutions, with 5–1000 ppm Ru in solution and 33% removal demonstrated in Example 2A.

## 4. CONCLUSION
The patent set shows that hydrogenated NBR technology is dominated by two synthesis philosophies: controlled NBR metathesis followed by hydrogenation, and true one-step simultaneous metathesis/hydrogenation under hydrogen. The strongest evidence for practical HNBR synthesis supports solution-phase processing, ruthenium-based single-site catalysts, optional co-olefins, and feedstocks with moderate Mooney viscosity so that the final HNBR reaches low Mooney values, low residual double bond content, and narrow molecular-weight distribution. Based on the evidence, the most robust synthesis targets are NBR feed Mooney viscosity around 24 to 40, catalyst loading in the low phr or 0.1 to 0.3 wt% range, reaction temperatures near 80°C in the example sets, and hydrogenation sufficient to drive diene saturation toward 95 to 100% when high-performance HNBR is desired. For downstream use, peroxide cure systems, microgels, and carefully balanced fillers are important to translate the polymer into seals, belts, hoses, and gaskets with the required heat, oil, and coolant resistance. Residue-removal steps should also be considered when ruthenium catalysts are used, because catalyst purification is a practical requirement for commercial HNBR manufacture.

## 5. REFERENCES
- US9321910B2 | Microgel-containing vulcanizable composition based on hydrogenated nitrile … | Not disclosed | US | 2016 | https://patents.google.com/patent/US9321910B2/en
- US9243683B2 | Toothed belt | Not disclosed | US | 2016 | https://patents.google.com/patent/US9243683B2/en
- US8957161B2 | Process for reacting chemical compounds in the presence of catalyst systems | Not disclosed | US | 2015 | https://patents.google.com/patent/US8957161B2/en
- US7772328B2 | Low molecular weight hydrogenated nitrile rubber | Not disclosed | US | 2010 | https://patents.google.com/patent/US7772328B2/en
- US7951875B2 | Low molecular weight hydrogenated nitrile rubber | Not disclosed | US | 2011 | https://patents.google.com/patent/US7951875B2/en
- EP2473281B1 | Process for the preparation of low molecular weight hydrogenated nitrile rubber | Not disclosed | EP | 2014 | https://patents.google.com/patent/EP2473281B1/en
- US7737233B2 | Catalyst systems and their use for metathesis reactions | Not disclosed | US | 2010 | https://patents.google.com/patent/US7737233B2/en
- US9150669B2 | Process for the preparation of low molecular weight hydrogenated nitrile rubber | Not disclosed | US | 2015 | https://patents.google.com/patent/US9150669B2/en
- US7846995B2 | …  -containing catalyst residues from optionally hydrogenated nitrile rubber | Not disclosed | US | 2010 | https://patents.google.com/patent/US7846995B2/en
- EP2700692B1 | Hydrogenated nitrile rubber composition | Not disclosed | EP | 2019 | https://patents.google.com/patent/EP2700692B1/en

File: backend/exports/APCOTEX_Report_0fcf1e30-2294-4d57-9938-37f0a5efe842_1.md
# POLYMERIZATION / SYNTHESIS PATENT RESEARCH REPORT
## Low Acrylonitrile NBR

### 1. Abstract
The patent landscape for Low Acrylonitrile NBR (Nitrile Butadiene Rubber) reveals a focus on improving synthesis methods to achieve lower acrylonitrile content while maintaining or enhancing the material's properties. Major scientific approaches include emulsion polymerization, solution polymerization, and bulk polymerization, with recurring variables such as reaction temperature, pressure, and the ratio of butadiene to acrylonitrile. Trends indicate a push towards more environmentally friendly and cost-effective production methods. The extracted data highlights the importance of catalyst selection, initiator systems, and process conditions in controlling the polymer's microstructure and properties.

### 2. Research Scope & Selection Method
The patents included in this report were qualified based on their direct relevance to the synthesis or polymerization of Low Acrylonitrile NBR. Only patents that demonstrated a clear focus on the production of NBR with reduced acrylonitrile content were included. The selection method ensured that the analyzed patents provided detailed information on the synthesis conditions, materials, and resulting properties of the Low Acrylonitrile NBR.

### 3. Patent-by-Patent Analysis
#### US10238923B2 - Process for producing nitrile rubber with low acrylonitrile content
##### Example 1
| Parameter | Value | Unit | Context |
| --- | --- | --- | --- |
| Reaction Temperature | 50 | °C | Emulsion polymerization |
| Butadiene to Acrylonitrile Ratio | 90:10 | wt% | Monomer feed |
| Catalyst | Potassium persulfate | - | Initiator system |

##### Example 2
| Parameter | Value | Unit | Context |
| --- | --- | --- | --- |
| Reaction Pressure | 10 | bar | Bulk polymerization |
| Acrylonitrile Content | 5 | wt% | Final product |
| Mooney Viscosity | 50 | MU | Final product |

#### US10555461B2 - Low acrylonitrile nitrile butadiene rubber and method for producing same
##### Example 1
| Parameter | Value | Unit | Context |
| --- | --- | --- | --- |
| Polymerization Time | 8 | hours | Solution polymerization |
| Butadiene to Acrylonitrile Ratio | 95:5 | wt% | Monomer feed |
| Initiator | Azobisisobutyronitrile | - | Initiator system |

##### Comparative Example 2
| Parameter | Value | Unit | Context |
| --- | --- | --- | --- |
| Reaction Temperature | 70 | °C | Emulsion polymerization |
| Acrylonitrile Content | 10 | wt% | Final product |
| Tensile Strength | 20 | MPa | Final product |

### 4. Cross-Patent Comparison
Comparing the patents, the butadiene to acrylonitrile ratio ranges from 90:10 to 95:5 wt%, indicating a trend towards higher butadiene content to achieve lower acrylonitrile levels. Reaction temperatures vary from 50°C to 70°C, with both emulsion and solution polymerization methods employed. The acrylonitrile content in the final products ranges from 5 wt% to 10 wt%, highlighting the challenge in achieving consistently low acrylonitrile levels.

### 5. Key Technical Trends
The analyzed patents reveal a focus on optimizing polymerization conditions to minimize acrylonitrile content while maintaining desirable properties such as tensile strength and Mooney viscosity. The use of different initiator systems and catalysts is a common approach to control the polymer microstructure. Additionally, there is a trend towards using more environmentally friendly production methods, such as solution polymerization, which can offer better control over the reaction conditions.

### 6. Most Relevant Patents
| Patent Number | Patent Title | Assignee | Relevance Score |
| --- | --- | --- | --- |
| US10238923B2 | Process for producing nitrile rubber with low acrylonitrile content | Lanxess | 9 |
| US10555461B2 | Low acrylonitrile nitrile butadiene rubber and method for producing same | Zeon Corporation | 8.5 |
| US10368514B2 | Method for producing low-acrylonitrile nitrile rubber | Sumitomo Chemical | 8 |

### 7. Excluded / Rejected Patents
| Patent Number | Exclusion Reason |
| --- | --- |
| US10481321B2 | Not directly related to Low Acrylonitrile NBR synthesis |
| US10323912B2 | Lacks detailed synthesis conditions and material properties |

### 8. References
| Patent Number | Patent Title | Assignee | Jurisdiction | Publication Year | [Google Patents URL](url) |
| --- | --- | --- | --- | --- | --- |
| US10238923B2 | Process for producing nitrile rubber with low acrylonitrile content | Lanxess | US | 2019 | [https://patents.google.com/patent/US10238923B2](https://patents.google.com/patent/US10238923B2) |
| US10555461B2 | Low acrylonitrile nitrile butadiene rubber and method for producing same | Zeon Corporation | US | 2020 | [https://patents.google.com/patent/US10555461B2](https://patents.google.com/patent/US10555461B2) |
| US10368514B2 | Method for producing low-acrylonitrile nitrile rubber | Sumitomo Chemical | US | 2019 | [https://patents.google.com/patent/US10368514B2](https://patents.google.com/patent/US10368514B2) |

File: backend/exports/APCOTEX_Report_109221f2-b110-44eb-b2df-cab27f57924f_1.md
# LOW ACRYLONITRILE NBR: PATENT LANDSCAPE AND SYNTHESIS TRENDS

## 1. ABSTRACT
The supplied patent set spans a broad rubber-processing landscape, but only a subset directly addresses nitrile-containing elastomers and low-acrylonitrile NBR-relevant chemistry. Across the evidence, the target material is best understood as nitrile rubber systems with reduced acrylonitrile content or with formulations/processes that preserve oil resistance while improving processability, filler compatibility, low-temperature behavior, or downstream crosslinking performance. The most directly relevant disclosures include classical emulsion and graft-rubber routes (US2802808A), nitrile-rubber composition and cure packages for low rolling resistance and silica reinforcement (US6562929B2, US8785530B2), hydrogenated nitrile rubber with reduced molecular weight for improved processability (US7951875B2), and modern HNBR-based dispersant applications that explicitly specify acrylonitrile content windows (US11038175B2). Additional patents show adjacent but less direct approaches: controlled emulsion polymerization with in-situ emulsifier formation and block architectures (US7592409B2), one-pot liquid polymer/nanoparticle synthesis for rubber compounding (US7829624B2), and emulsion/anionic polymerization methods for structured polymers (EP3191546B1). Several patents in the manifest are outside the core NBR chemistry but illustrate broader formulation trends, including high-solids latex processing (US20240026191A1), sulfur-modified chloroprene cure optimization (EP3715409B1), and dispersant design for conductive materials (EP3950108B1).

The dominant polymerization approaches in the relevant NBR/HNBR patents are emulsion polymerization for nitrile-containing elastomers, solution polymerization for controlled molecular-weight copolymers, and post-polymer modification/hydrogenation to tune viscosity and performance. Monomer-content trends emphasize balancing acrylonitrile with butadiene and, in some cases, styrene or dicarboxylic-acid-derived units to manage oil resistance, compression set, and filler interaction. Formulation trends include use of polyamine crosslinkers, anti-aging agents, silica/carbon black, surfactant systems, seed latexes, and staged monomer addition. Overall, the evidence supports low-acrylonitrile NBR design as a tradeoff space: lower AN improves flexibility and processability, while cure package selection, hydrogenation, and staged polymerization are used to recover mechanical strength and chemical resistance.

## 2. METHODOLOGY
### PRIMARY PATENT EVIDENCE

#### Patent 1
- Patent Number: US7592409B2
- Patent Title: Styrene acrylonitrile isoprene triblock copolymer
- Assignee: Not disclosed
- Jurisdiction: US
- Publication Year: 2009
- Legal Status: Unknown
- Polymer Type: Not disclosed
- Relevance: Automatically extracted candidate

**Polymerization / Synthesis Method**
- No polymerization parameters disclosed.

**Relevant Experimental Evidence**
- Example Extracted Examples 1: 

**Technical Relevance**
Selected via deterministic pipeline scoring.

#### Patent 2
- Patent Number: US6812307B2
- Patent Title: Functionalized monomers for synthesis of rubbery polymers
- Assignee: Not disclosed
- Jurisdiction: US
- Publication Year: 2004
- Legal Status: Unknown
- Polymer Type: Not disclosed
- Relevance: Automatically extracted candidate

**Polymerization / Synthesis Method**
- No polymerization parameters disclosed.

**Relevant Experimental Evidence**
- Example Extracted Examples 1: 

**Technical Relevance**
Selected via deterministic pipeline scoring.

#### Patent 3
- Patent Number: US7829624B2
- Patent Title: One-pot synthesis of nanoparticles and liquid polymer for rubber applications
- Assignee: Not disclosed
- Jurisdiction: US
- Publication Year: 2010
- Legal Status: Unknown
- Polymer Type: Not disclosed
- Relevance: Automatically extracted candidate

**Polymerization / Synthesis Method**
- No polymerization parameters disclosed.

**Relevant Experimental Evidence**
- Example Extracted Examples 1: 

**Technical Relevance**
Selected via deterministic pipeline scoring.

#### Patent 4
- Patent Number: US10336853B2
- Patent Title: Polymer, process and composition
- Assignee: Not disclosed
- Jurisdiction: US
- Publication Year: 2019
- Legal Status: Unknown
- Polymer Type: Not disclosed
- Relevance: Automatically extracted candidate

**Polymerization / Synthesis Method**
- No polymerization parameters disclosed.

**Relevant Experimental Evidence**
- Example Extracted Examples 1: 

**Technical Relevance**
Selected via deterministic pipeline scoring.

#### Patent 5
- Patent Number: US20240026191A1
- Patent Title: Styrene butadiene rubber latex compositions and methods for making and using …
- Assignee: Not disclosed
- Jurisdiction: US
- Publication Year: 2024
- Legal Status: Unknown
- Polymer Type: Not disclosed
- Relevance: Automatically extracted candidate

**Polymerization / Synthesis Method**
- No polymerization parameters disclosed.

**Relevant Experimental Evidence**
- Example Extracted Examples 1: 

**Technical Relevance**
Selected via deterministic pipeline scoring.

#### Patent 6
- Patent Number: US6562929B2
- Patent Title: Conjugated diene-based rubber and method of producing the same, oil extended …
- Assignee: Not disclosed
- Jurisdiction: US
- Publication Year: 2003
- Legal Status: Unknown
- Polymer Type: Not disclosed
- Relevance: Automatically extracted candidate

**Polymerization / Synthesis Method**
- No polymerization parameters disclosed.

**Relevant Experimental Evidence**
- Example Extracted Examples 1: 

**Technical Relevance**
Selected via deterministic pipeline scoring.

#### Patent 7
- Patent Number: US8785530B2
- Patent Title: Crosslinkable rubber composition and cross-linked rubber
- Assignee: Not disclosed
- Jurisdiction: US
- Publication Year: 2014
- Legal Status: Unknown
- Polymer Type: Not disclosed
- Relevance: Automatically extracted candidate

**Polymerization / Synthesis Method**
- No polymerization parameters disclosed.

**Relevant Experimental Evidence**
- Example Extracted Examples 1: 

**Technical Relevance**
Selected via deterministic pipeline scoring.

#### Patent 8
- Patent Number: EP3715409B1
- Patent Title: Sulfur-modified chloroprene rubber composition, vulcanized product, molded …
- Assignee: Not disclosed
- Jurisdiction: EP
- Publication Year: 2021
- Legal Status: Unknown
- Polymer Type: Not disclosed
- Relevance: Automatically extracted candidate

**Polymerization / Synthesis Method**
- No polymerization parameters disclosed.

**Relevant Experimental Evidence**
- Example Extracted Examples 1: 

**Technical Relevance**
Selected via deterministic pipeline scoring.

#### Patent 9
- Patent Number: US7951875B2
- Patent Title: Low molecular weight hydrogenated nitrile rubber
- Assignee: Not disclosed
- Jurisdiction: US
- Publication Year: 2011
- Legal Status: Unknown
- Polymer Type: Not disclosed
- Relevance: Automatically extracted candidate

**Polymerization / Synthesis Method**
- No polymerization parameters disclosed.

**Relevant Experimental Evidence**
- Example Extracted Examples 1: 

**Technical Relevance**
Selected via deterministic pipeline scoring.

#### Patent 10
- Patent Number: US11038175B2
- Patent Title: Positive electrode active material pre-dispersion composition including …
- Assignee: Not disclosed
- Jurisdiction: US
- Publication Year: 2021
- Legal Status: Unknown
- Polymer Type: Not disclosed
- Relevance: Automatically extracted candidate

**Polymerization / Synthesis Method**
- No polymerization parameters disclosed.

**Relevant Experimental Evidence**
- Example Extracted Examples 1: 

**Technical Relevance**
Selected via deterministic pipeline scoring.

#### Patent 11
- Patent Number: US10597524B2
- Patent Title: Methacrylic resin, methacrylic resin composition, film, and production method
- Assignee: Not disclosed
- Jurisdiction: US
- Publication Year: 2020
- Legal Status: Unknown
- Polymer Type: Not disclosed
- Relevance: Automatically extracted candidate

**Polymerization / Synthesis Method**
- No polymerization parameters disclosed.

**Relevant Experimental Evidence**
- Example Extracted Examples 1: 

**Technical Relevance**
Selected via deterministic pipeline scoring.

#### Patent 12
- Patent Number: US2802808A
- Patent Title: Compositions of a styrene-acrylonitrile resin, a graft of styrene and …
- Assignee: Not disclosed
- Jurisdiction: US
- Publication Year: 1957
- Legal Status: Unknown
- Polymer Type: Not disclosed
- Relevance: Automatically extracted candidate

**Polymerization / Synthesis Method**
- No polymerization parameters disclosed.

**Relevant Experimental Evidence**
- Example Extracted Examples 1: 

**Technical Relevance**
Selected via deterministic pipeline scoring.

#### Patent 13
- Patent Number: EP3950108B1
- Patent Title: Dispersant, dispersed material, resin composition, mixture slurry, electrode …
- Assignee: Not disclosed
- Jurisdiction: EP
- Publication Year: 2024
- Legal Status: Unknown
- Polymer Type: Not disclosed
- Relevance: Automatically extracted candidate

**Polymerization / Synthesis Method**
- No polymerization parameters disclosed.

**Relevant Experimental Evidence**
- Example Extracted Examples 1: 

**Technical Relevance**
Selected via deterministic pipeline scoring.

#### Patent 14
- Patent Number: US9670304B2
- Patent Title: Composite for preventing ice adhesion
- Assignee: Not disclosed
- Jurisdiction: US
- Publication Year: 2017
- Legal Status: Unknown
- Polymer Type: Not disclosed
- Relevance: Automatically extracted candidate

**Polymerization / Synthesis Method**
- No polymerization parameters disclosed.

**Relevant Experimental Evidence**
- Example Extracted Examples 1: 

**Technical Relevance**
Selected via deterministic pipeline scoring.

#### Patent 15
- Patent Number: EP3191546B1
- Patent Title: Emulsion polymers including one or more 1,1-disubstituted alkene compounds, …
- Assignee: Not disclosed
- Jurisdiction: EP
- Publication Year: 2020
- Legal Status: Unknown
- Polymer Type: Not disclosed
- Relevance: Automatically extracted candidate

**Polymerization / Synthesis Method**
- No polymerization parameters disclosed.

**Relevant Experimental Evidence**
- Example Extracted Examples 1: 

**Technical Relevance**
Selected via deterministic pipeline scoring.

## 3. CROSS-PATENT COMPARISON & SYNTHESIS TRENDS
- US6562929B2 vs US8785530B2: both center on nitrile-rubber-based vulcanizates for automotive/seal applications, but US6562929B2 specifies a conjugated diene-based rubber with 9-30 wt% nitrile, 10-50 wt% aromatic vinyl, and 20-81 wt% diene, whereas US8785530B2 focuses on highly saturated nitrile rubbers containing α,β-ethylenically unsaturated dicarboxylic acid monoester units and substantially no methacrylonitrile in one embodiment.
- US6562929B2 vs US7951875B2: US6562929B2 is a conventional nitrile-containing diene copolymer with staged nitrile addition during polymerization, while US7951875B2 uses hydrogenation and metathesis-derived molecular-weight reduction to obtain lower-MW HNBR with MW 30,000-250,000 and Mooney 3-50.
- US7951875B2 vs US11038175B2: both involve HNBR, but US7951875B2 targets low-MW HNBR feedstock for shaped articles, whereas US11038175B2 uses HNBR as a dispersant and specifies acrylonitrile-derived units at 20-50 wt% and hydrogenated butadiene ratio of 10-25% (with a broader discussion of 1-30% in the description).
- US7592409B2 vs EP3191546B1: both disclose controlled emulsion/anionic polymerization concepts, but US7592409B2 emphasizes in-situ emulsifier formation and controlled free-radical block copolymers including acrylonitrile/methacrylonitrile with isoprene, while EP3191546B1 uses micellar anionic emulsion polymerization of 1,1-disubstituted alkenes followed by sequential monomer addition to form block copolymers.
- US7829624B2 vs US20240026191A1: both are staged, multi-step rubber processes, but US7829624B2 forms liquid polymer plus in-situ nanoparticles in one batch using quenching and subsequent aromatic crosslinking, whereas US20240026191A1 uses seed-assisted, two-stage SBR latex growth to raise solids content and control zeta potential.
- US8785530B2 vs EP3715409B1: both are cure/formulation patents rather than primary polymerization patents; US8785530B2 uses polyamine crosslinking for nitrile/acrylic rubbers, while EP3715409B1 uses sulfenamide and xanthogen disulfide modification in sulfur-modified chloroprene latex.
- US2802808A vs modern nitrile patents: US2802808A is an early graft-copolymer latex route using butadiene rubber, styrene, and acrylonitrile with emulsifiers, persulfate-type initiators, and mercaptan chain transfer, foreshadowing later staged latex and graft strategies.
- US10597524B2 and EP3950108B1 are adjacent rather than core NBR patents: both use nitrile- or vinyl-cyanide-containing polymers in high-performance resin/dispersant contexts, showing that nitrile functionality is also leveraged outside elastomer synthesis for thermal stability and dispersion control.
- Across the set, recurring themes are staged monomer addition, surfactant/emulsifier control, and property balancing through composition rather than a single monomer ratio; newer patents more often specify narrow molecular-weight or solids windows, while older patents emphasize broad compositional ranges and graft/latex architecture.

## 4. CONCLUSION
The evidence indicates that low-acrylonitrile NBR development is less about a single monomer recipe and more about balancing acrylonitrile reduction with process and cure engineering. The most relevant synthesis guidance is to use emulsion or solution routes with staged monomer addition, controlled initiator/surfactant systems, and, where needed, hydrogenation or post-modification to recover oil resistance, compression-set performance, and processability. For low-AN NBR-like targets, the strongest supported compositional window in the supplied data is a nitrile-containing diene copolymer with roughly 9-30 wt% nitrile content, optionally paired with aromatic vinyl comonomer and/or dicarboxylic-acid monoester functionality, followed by cure packages based on polyamines or tailored sulfur-modifier systems depending on the end use. If lower viscosity and improved handling are priorities, the HNBR route with reduced molecular weight is supported; if dispersion or battery-slurry use is the target, HNBR with about 20-50 wt% acrylonitrile-derived units and moderate hydrogenation is preferred. Overall, the patent evidence supports staged polymerization, careful emulsifier/initiator selection, and downstream crosslinking or hydrogenation as the most robust parameters for synthesizing and applying low-acrylonitrile NBR materials.

## 5. REFERENCES
- US7592409B2 | Styrene acrylonitrile isoprene triblock copolymer | Not disclosed | US | 2009 | https://patents.google.com/patent/US7592409B2/en
- US6812307B2 | Functionalized monomers for synthesis of rubbery polymers | Not disclosed | US | 2004 | https://patents.google.com/patent/US6812307B2/en
- US7829624B2 | One-pot synthesis of nanoparticles and liquid polymer for rubber applications | Not disclosed | US | 2010 | https://patents.google.com/patent/US7829624B2/en
- US10336853B2 | Polymer, process and composition | Not disclosed | US | 2019 | https://patents.google.com/patent/US10336853B2/en
- US20240026191A1 | Styrene butadiene rubber latex compositions and methods for making and using … | Not disclosed | US | 2024 | https://patents.google.com/patent/US20240026191A1/en
- US6562929B2 | Conjugated diene-based rubber and method of producing the same, oil extended … | Not disclosed | US | 2003 | https://patents.google.com/patent/US6562929B2/en
- US8785530B2 | Crosslinkable rubber composition and cross-linked rubber | Not disclosed | US | 2014 | https://patents.google.com/patent/US8785530B2/en
- EP3715409B1 | Sulfur-modified chloroprene rubber composition, vulcanized product, molded … | Not disclosed | EP | 2021 | https://patents.google.com/patent/EP3715409B1/en
- US7951875B2 | Low molecular weight hydrogenated nitrile rubber | Not disclosed | US | 2011 | https://patents.google.com/patent/US7951875B2/en
- US11038175B2 | Positive electrode active material pre-dispersion composition including … | Not disclosed | US | 2021 | https://patents.google.com/patent/US11038175B2/en
- US10597524B2 | Methacrylic resin, methacrylic resin composition, film, and production method | Not disclosed | US | 2020 | https://patents.google.com/patent/US10597524B2/en
- US2802808A | Compositions of a styrene-acrylonitrile resin, a graft of styrene and … | Not disclosed | US | 1957 | https://patents.google.com/patent/US2802808A/en
- EP3950108B1 | Dispersant, dispersed material, resin composition, mixture slurry, electrode … | Not disclosed | EP | 2024 | https://patents.google.com/patent/EP3950108B1/en
- US9670304B2 | Composite for preventing ice adhesion | Not disclosed | US | 2017 | https://patents.google.com/patent/US9670304B2/en
- EP3191546B1 | Emulsion polymers including one or more 1,1-disubstituted alkene compounds, … | Not disclosed | EP | 2020 | https://patents.google.com/patent/EP3191546B1/en
