Repository: s3k-anshul/apcotex_r-d

File: backend/exports/APCOTEX_Report_2c5b7cde-4f54-45f7-a80a-e25e67db37bf_1.md
# PATENT RESEARCH REPORT

## 1. ABSTRACT
This technical report synthesizes patent data concerning Low Acrylonitrile Nitrile Butadiene Rubber (NBR). A total of six primary patents were analyzed (US9650502, US9034992, US7923518, US8389623, US8436091, and US8664340), with no competitor patents or external website sources identified in the provided dataset. The primary technical approaches focus on emulsion polymerization methodologies, optimization of redox initiator systems (such as Fe(II) sulfate versus chloride systems), precise control of modifier (TDM) addition profiles, and post-polymerization coagulation conditions (specifically utilizing magnesium sulfate, sodium chloride, or calcium chloride). Key process trends indicate that adjusting the cation concentration and latex pH during coagulation significantly influences Mooney scorch, vulcanization rates, and mechanical properties like stress at 30% and 300% elongation. Furthermore, maintaining low polymerization temperatures (7-8 degrees C) and stopping conversion at 70-90% helps optimize the polymer structure and bound acrylonitrile content (typically 27.9% to 36.6% in the studied examples).

## 2. METHODOLOGY
### PRIMARY PATENT EVIDENCE

#### Patent 1

**Patent Details**
- Patent Number: US9650502
- Patent Title: Process for the preparation of nitrile rubbers
- Assignee: Not disclosed
- Jurisdiction: US
- Publication Year: 2017
- Material Type: Nitrile Rubber
- Relevance to target: Describes the preparation of nitrile rubber latexes (Latex A, B, C) with low to medium bound acrylonitrile content (e.g., 27.9% - 33.9%) using specific emulsifiers and incremental modifier (TDM) additions.

**Polymerization Method**
- Deionized Water: 9.92 kg (Charged into the autoclave for Latex A preparation)
- Potassium Stearate (5.4 wt% solution): 0.53 kg (Charged into the autoclave for Latex A preparation)
- DNMK: 0.440 kg (Charged into the autoclave for Latex A preparation)
- Acrylonitrile: 500 g (Monomer charge for Latex A)
- TDM: 18.72 g (Initial modifier charge for Latex A)
- Butadiene: 4.37 kg (Monomer charge for Latex A)
- Temperature: 7 degrees C (Polymerization temperature)
- DIHP: 6 g (Initiator injected at reaction temperature)
- TDM Booster 1 (at 37% conversion): 2.34 g (First booster addition of modifier)
- TDM Booster 2 (at 59% conversion): 2.34 g (Second booster addition of modifier)
- Shortstop Conversion: 70 % (Conversion level at which reaction was shortstopped)
- Polymerization Time: 7 hours (Total reaction time to reach shortstop conversion)

**Relevant Experimental Evidence**
- Latex A was prepared by charging 9.92 kg deionized water, 0.53 kg potassium stearate solution, and 0.440 kg DNMK, followed by 500 g acrylonitrile, 18.72 g TDM, and 4.37 kg butadiene.
- Polymerization was initiated at 7 degrees C using 6 g DIHP and 139 g FSS solution, with incremental TDM booster additions at 37% and 59% conversion.
- The reaction was shortstopped at 70% conversion (after 7 hours) using hydroxylamine sulfate, yielding a latex with 28.1% bound ACN and a Mooney viscosity of 60.5.
- Latex B utilized 815 g acrylonitrile and 4.0 kg butadiene, resulting in 33.9% bound ACN and a Mooney viscosity of 32.1.
- Coagulation was performed using magnesium sulfate, followed by washing at pH 11.5-11.8 with potassium hydroxide and drying at 100 degrees C.

**Technical Relevance**
Provides a detailed recipe for low-temperature emulsion polymerization of low-ACN nitrile rubber with precise modifier dosing to control Mooney viscosity.

#### Patent 2

**Patent Details**
- Patent Number: US9034992
- Patent Title: Nitrile rubbers which optionally contain alkylthio terminal groups and which ...
- Assignee: Not disclosed
- Jurisdiction: US
- Publication Year: 2015
- Material Type: Nitrile Rubber
- Relevance to target: Focuses on nitrile rubbers with specific terminal groups, evaluating hot air aging, vulcanization kinetics, and corrosion behavior.

**Compounding and Testing Method**
- Storage Time: 48 hours (Hot air aging storage conditions)
- Storage Temperature: 100 degrees C (Hot air aging temperature)
- Laboratory Mixer Volume: 1.5 l (Volume of the laboratory internal mixer)
- Vulcanization Temperature: 160 degrees C (Vulcanization temperature in the press)
- Hydraulic Pressure: 120 bar (Hydraulic pressure applied during vulcanization)
- Vulcanization Time: 30 minutes (Duration of vulcanization in the press)
- Relative Humidity: 80 % (Relative atmospheric humidity for corrosion testing)
- Corrosion Test Temperature: 70 degrees C (Temperature for corrosion testing)

**Relevant Experimental Evidence**
- Nitrile rubber mixtures were prepared in a 1.5 L laboratory internal mixer to evaluate compounding and vulcanization behavior.
- Vulcanization was carried out at 160 degrees C under a hydraulic pressure of 120 bar for 30 minutes.
- Vulcanizates were tested for stress at 300% elongation, tensile strength, and elongation at break according to DIN 53504.
- Hot air aging performance was assessed by storing Mooney sheets at 100 degrees C for 48 hours.
- Corrosion testing of sealing rings was conducted between sand-blasted aluminum plates at 80% relative humidity and 70 degrees C.

**Technical Relevance**
Establishes standardized compounding, vulcanization, and aging protocols to evaluate the performance of low-ACN nitrile rubber vulcanizates.

#### Patent 3

**Patent Details**
- Patent Number: US7923518
- Patent Title: Nitrile rubbers
- Assignee: Not disclosed
- Jurisdiction: US
- Publication Year: 2011
- Material Type: Nitrile Rubber
- Relevance to target: Discloses nitrile rubbers and their preparation, though specific experimental parameters were not detailed in the provided text.

**Technical Method**

**Relevant Experimental Evidence**
- The patent relates to the synthesis and characterization of nitrile rubbers.
- No specific experimental parameters or detailed examples were extracted in the source text.

**Technical Relevance**
Provides general context on nitrile rubber synthesis and properties within the patent family.

#### Patent 4

**Patent Details**
- Patent Number: US8389623
- Patent Title: Nitrile rubbers
- Assignee: Not disclosed
- Jurisdiction: US
- Publication Year: 2013
- Material Type: Nitrile Rubber
- Relevance to target: Investigates the impact of cation concentration and ratios (e.g., calcium chloride coagulation) on Mooney scorch, vulcanization rate, and stress properties.

**Compounding and Coagulation Method**
- Laboratory Mixer Volume: 1.5 l (Volume of the laboratory mixer used for compounding)
- Nitrile Rubber Base: 100 parts by weight (Base rubber amount for compounding formulations)
- Vulcanization Temperature: 160 degrees C (Vulcanization temperature in the press)
- Hydraulic Pressure: 120 bar (Hydraulic pressure applied during vulcanization)
- Vulcanization Time: 30 minutes (Duration of vulcanization in the press)
- CaCl2 Concentration: 1190 to 1290 ppm (Concentration range of calcium chloride used for coagulation)

**Relevant Experimental Evidence**
- Nitrile rubbers were processed in a 1.5 L mechanical laboratory mixer with compounding ingredients reported per 100 parts by weight of rubber.
- Vulcanization was performed at 160 degrees C under 120 bar pressure for 30 minutes.
- Coagulation with calcium chloride (1190-1290 ppm) was evaluated against other salts to determine the effect of cation ratios on vulcanization kinetics.
- Mooney scorch, vulcanization rate (t90 - t10), and stress at 300% elongation were shown to depend heavily on the cation concentration in the rubber.

**Technical Relevance**
Demonstrates how coagulation conditions and residual calcium ions control Mooney scorch and vulcanization rates in nitrile rubbers.

#### Patent 5

**Patent Details**
- Patent Number: US8436091
- Patent Title: Nitrile rubbers
- Assignee: Not disclosed
- Jurisdiction: US
- Publication Year: 2013
- Material Type: Nitrile Rubber
- Relevance to target: Discloses emulsion polymerization of nitrile rubbers using a specific iron-based redox system (Fe(II) sulfate vs. Fe(II) chloride) to control properties.

**Polymerization Method**
- Oxidizing Agent: 0.001 to 1 parts by weight (Typical amount of oxidizing agent per 100 parts of monomers)
- Emulsifier Amount: 0.2 to 15 parts by weight (Emulsifier range based on 100 parts of monomer mixture)
- Polymerization Conversion: 50 to 95 % (Conversion range at which polymerization is stopped)
- Water Amount: 100 to 900 parts by weight (Water range in emulsion polymerization per 100 parts monomer)
- Washing Water: 0.5 to 20 parts by weight (Washing water per 100 parts of nitrile rubber)
- Hydrogenation Cocatalyst: 0.1 to 33 parts by weight (Hydrogenation cocatalyst per 100 parts of rubber)
- Hydrogenation Pressure: 50 to 150 bar (Hydrogenation pressure range)
- Monomer Mixture: 1.25 kg (Monomer mixture used in autoclave batches)
- Total Water: 2.1 kg (Total water used in autoclave batches)
- Fe(II)SO4*7H2O: 0.986 g (Iron(II) sulfate heptahydrate in premix solution)
- Rongalit C: 2.0 g (Rongalit C in premix solution)
- Polymerization Temperature: 8.0  0.5 degrees C (Polymerization temperature)

**Relevant Experimental Evidence**
- Emulsion polymerization was conducted using 1.25 kg monomer mixture and 2.1 kg water with a redox system containing Fe(II) salts and Rongalit C.
- Polymerization was carried out at 8.0 degrees C, reaching conversions of 86.1% (Example G, FeSO4) and 84.2% (Example H, FeCl2) in 6.5 to 7 hours.
- The use of specific iron compounds (FeCl2 vs. FeSO4) in the redox system significantly influenced the properties of the resulting solid rubbers.
- Latexes were stabilized with a 50% dispersion of Vulkanox BKF (0.3% by weight on solids) prior to coagulation.

**Technical Relevance**
Highlights the role of specific Fe(II) redox systems in controlling polymerization kinetics and the resulting physical properties of nitrile rubbers.

#### Patent 6

**Patent Details**
- Patent Number: US8664340
- Patent Title: Nitrile rubbers
- Assignee: Not disclosed
- Jurisdiction: US
- Publication Year: 2014
- Material Type: Nitrile Rubber
- Relevance to target: Focuses on the ion index of nitrile rubbers and its impact on vulcanization rates and stress values at low elongation (30%).

**Coagulation and Compounding Method**
- KOH Solution Strength: 5 % (Strength of aqueous KOH used to set latex pH before coagulation)
- NaCl Coagulation Salt: 15 to 26 wt% (Concentration of NaCl used in coagulation examples)
- CaCl2 Coagulation Salt: 0.3 to 1.2 wt% (Concentration of CaCl2 used in coagulation examples)
- Laboratory Mixer Volume: 1.5 l (Volume of the laboratory mixer used for compounding)
- Stress Elongation Level: 30 % (Elongation level at which stress values were evaluated)

**Relevant Experimental Evidence**
- The pH of the latex was adjusted using 5% aqueous KOH or HCl prior to coagulation.
- Coagulation was performed using either NaCl (15-26 wt%) or CaCl2 (0.3-1.2 wt%) under controlled temperatures (20-50 degrees C).
- Compounding was executed in a 1.5 L laboratory mixer to evaluate unvulcanized and vulcanized rubber properties.
- Nitrile rubbers with specific ion indices demonstrated higher vulcanization rates (t90 - t10) and higher stress values at 30% elongation.

**Technical Relevance**
Establishes the relationship between latex pH adjustment, coagulation salt type, and the resulting vulcanization rate and low-elongation stress properties.

## 3. CROSS-PATENT COMPARISON & SYNTHESIS TRENDS

**Comparison Table:**
| Patent | Laboratory Mixer Volume | Key Finding |
|---|---|---|
| US9650502 | Not disclosed | |
| US9034992 | Not disclosed | |
| US7923518 | Not disclosed | |
| US8389623 | Not disclosed | |
| US8436091 | Not disclosed | |
| US8664340 | Not disclosed | |

**Trend Analysis:**
- Low-temperature emulsion polymerization (7-8 degrees C) is a consistent standard for synthesizing the base nitrile rubber latex, as demonstrated in US9650502 and US8436091.
- Incremental modifier (TDM) addition during polymerization is utilized to control molecular weight and Mooney viscosity, preventing premature gelation.
- Coagulation chemistry represents a major area of optimization, with patents shifting between magnesium sulfate, calcium chloride, and sodium chloride to control the final polymer's ion index.
- The ion index of the coagulated rubber directly correlates with vulcanization speed and mechanical performance, where calcium-coagulated rubbers show shorter vulcanization times and higher stress values.
- Compounding evaluations consistently utilize a 1.5 L laboratory mixer and vulcanization at 160 degrees C under 120 bar pressure to establish standardized mechanical properties.

## 4. CONCLUSION
The synthesis of the six analyzed patents reveals that the properties of Low Acrylonitrile NBR are highly sensitive to both polymerization and post-polymerization parameters. Key technical approaches include the use of low-temperature emulsion polymerization (7-8 degrees C) with incremental modifier (TDM) dosing to control molecular weight, and the selection of specific iron-based redox systems to optimize conversion rates. Post-polymerization, the choice of coagulation salt (magnesium, sodium, or calcium chloride) and pH adjustment (using KOH or HCl) directly dictates the ion index of the final rubber. This index is a critical driver of vulcanization kinetics (t90-t10), Mooney scorch, and vulcanizate stress properties. Notable gaps in the provided patent evidence include a lack of detailed disclosure on long-term aging performance across all variants and limited direct comparison of different emulsifier systems.

## 5. REFERENCES
- US9650502, Process for the preparation of nitrile rubbers, Assignee: Not disclosed, Jurisdiction: US, Published: 2017, Link: [Google Patents](https://patents.google.com/patent/US9650502B2)
- US9034992, Nitrile rubbers which optionally contain alkylthio terminal groups, Assignee: Not disclosed, Jurisdiction: US, Published: 2015, Link: [Google Patents](https://patents.google.com/patent/US9034992B2)
- US7923518, Nitrile rubbers, Assignee: Not disclosed, Jurisdiction: US, Published: 2011, Link: [Google Patents](https://patents.google.com/patent/US7923518B2)
- US8389623, Nitrile rubbers, Assignee: Not disclosed, Jurisdiction: US, Published: 2013, Link: [Google Patents](https://patents.google.com/patent/US8389623B2)
- US8436091, Nitrile rubbers, Assignee: Not disclosed, Jurisdiction: US, Published: 2013, Link: [Google Patents](https://patents.google.com/patent/US8436091B2)
- US8664340, Nitrile rubbers, Assignee: Not disclosed, Jurisdiction: US, Published: 2014, Link: [Google Patents](https://patents.google.com/patent/US8664340B2)
